Repository: taltechloc/electrospinning-data-client

# Electrospinning Data Client

A Python library for programmatic access to the [Electrospinning Data Public API](https://electrospinning-data.org).

## Features

- **Easy Data Retrieval**: Download the latest dataset directly into a pandas DataFrame.
- **Versioning Support**: Access specific immutable version snapshots for reproducible research.
- **Advanced Filtering**: Apply complex filters (string matches, numeric ranges) directly in your queries.
- **Multiple Formats**: Export data to XLSX, JSON, or download image archives (ZIP).
- **Researcher Friendly**: Designed for ease of use in Jupyter Notebooks and data science workflows.

## Quick Start

```python
from electrospinning_data_client import Client

# omit token for read-only use. For write operations (submit/update/status),

# start in the sandbox environment -- see "Sandbox vs Production" below.
client = Client(token="esd_sandbox_your_token_here", environment="sandbox")

df = client.download()                          # latest dataset as a pandas DataFrame
df = client.search(filters={"polymer": "PAN"})   # filtered query

result = client.submit(record)                   # submit a new experiment record

### Download the Latest Dataset

```python
from electrospinning_data_client import Client

client = Client()
df = client.download()

print(f"Retrieved {len(df)} records")
print(df.head())
```

# 1. Develop and test against sandbox — safe to submit as much test data as you like.
client = Client(token="esd_sandbox_...", environment="sandbox")
result = client.submit(record)

### Submitting Data

Submitting or updating experiment records requires a personal access token, created from your profile settings on [electrospinning-data.org](https://electrospinning-data.org) (Profile Settings → API Tokens). This example uses sandbox — swap in a production token and `environment="production"` once you're ready for real submissions:

```python
client = Client(token="esd_sandbox_your_token_here", environment="sandbox")

result = client.submit({
    "userMetadata": {"name": "Jane Doe", "email": "jane@example.com", "consentTerms": True},
    "researchMetadata": {"publicationTitle": "My study"},
    "experimentData": [{"polymerProperty": {}, "processParameter": {}}],
})
print(result["records"][0]["status"])  # "PENDING", or "NEEDS_UPDATE" if a mandatory field was missing
```

Missing a mandatory field (e.g. polymer information) doesn't raise an error — the record is saved with status `"NEEDS_UPDATE"` and `result["records"][0]["missingFields"]` tells you what to fill in. Complete it later with `update`:

```python
client.update(result["records"][0]["recordId"], {
    "userMetadata": {"name": "Jane Doe", "email": "jane@example.com", "consentTerms": True},
    "experimentData": [{"polymerProperty": {"polymerComponents": [{"polymerName": "PVA"}]}}],
})

### `Client` (alias: `ElectrospinningDataClient`)

Main class for API interaction. `token` (preferred) / `api_token` (legacy) is only required for
the write/query-your-own-data methods; every read/download method works without it.

Short methods:

- `download(version=None, filters=None)`: Latest dataset (or a specific version) as a pandas DataFrame.
- `search(filters=None, version="latest")`: Filtered dataset query as a pandas DataFrame.
- `submit(record)`: Submit a new experiment record. Returns per-record `status`/`missingFields`; missing mandatory fields are saved as `NEEDS_UPDATE` rather than raising.
- `update(id, record)`: Update an existing experiment record.
- `status(submission_id)`: Current state of a submission you own.
- `records(status=None)`: Your own submitted records, optionally filtered to one status.
- `record_ids(status=None)`: Same as `records`, ids only.
- `versions()`: All available dataset version snapshots.

Full names (equivalent, unchanged):

- `get_versions()`: Returns a list of available dataset versions.
- `download_latest(filters=None)`: Returns a pandas DataFrame of the latest records.
- `download_version(version, filters=None)`: Returns a pandas DataFrame for a specific version.
- `export_file(output_path, export_format='xlsx', version='latest', filters=None)`: Saves data to a local file.
- `load_records(skip=0, limit=100, version='latest', filters=None)`: Returns a raw dictionary of paginated records.
- `submit_experiment(payload)`: Submits a new experiment record. Requires a token.
- `update_experiment(experiment_id, payload)`: Updates an existing experiment record. Requires a token.
- `get_submission_status(submission_id)`: Retrieves the current status of a submission you own. Requires a token.
- `list_my_records(status=None)`: Lists your own submitted records, optionally filtered to one status (`PENDING`/`APPROVED`/`REJECTED`/`NEEDS_UPDATE`), or every status if omitted. Requires a token.
- `list_my_record_ids(status=None)`: Same filtering as `list_my_records`, but returns only record ids. Requires a token.
- `close()`: Closes the underlying HTTP session.

File: examples/electrospinning_dataset.csv (part 1 of 6)
doi,experiment_id,is_polymer_blend,polymer(s),polymer_components,is_solvent_blend,solvent(s),solvent_components,solution_concentration,solution_concentration_unit,solution_viscosity,solution_viscosity_unit,solution_surface_tension,solution_surface_tension_unit,solution_conductivity,solution_conductivity_unit,solution_evaporation_rate,solution_evaporation_rate_unit,needle_type,needle_definition,collector_type,collector_definition,voltage,voltage_unit,flow_rate,flow_rate_unit,tip_collector_distance,tip_collector_distance_unit,spinning_duration,spinning_duration_unit,temperature,temperature_unit,humidity,humidity_unit,was_formation_stable,process_instability,fiber_diameter,fiber_diameter_unit,fiber_diameter_variation,fiber_diameter_variation_unit,morphology,publication_title,is_custom_device,device_manufacturer,device_model,tensile_strength,tensile_strength_unit,modulus,modulus_unit,elongation_at_break,elongation_at_break_unit,fracture_behaviour,surface_area,surface_area_unit,porosity,porosity_unit,permeability,permeability_unit
https://doi.org/10.1016/j.jafr.2019.100015,1,False,CA,"[{""name"": ""CA""}]",False,ACETONE,"[{""name"": ""ACETONE""}]",15.0,wt%,,,,,,,,,Single Needle,"{""size"": 22.0, ""unit"": ""G""}",Flat,,12.0,kV,2.0,mL/h,6.0,cm,,,23.0,,45.0,%,True,,1346.0,nm,812.0,nm,,,,,,,,,,,,,,,,,,
https://doi.org/10.1016/j.jafr.2019.100015,2,False,CA,"[{""name"": ""CA""}]",False,ACETONE,"[{""name"": ""ACETONE""}]",12.0,wt%,,,,,,,,,Single Needle,"{""size"": 22.0, ""unit"": ""G""}",Flat,,16.0,kV,2.0,mL/h,6.0,cm,,,23.0,,45.0,%,True,,488.0,nm,221.0,nm,,,,,,,,,,,,,,,,,,
https://doi.org/10.1016/j.jafr.2019.100015,3,False,CA,"[{""name"": ""CA""}]",False,ACETONE,"[{""name"": ""ACETONE""}]",15.0,wt%,,,,,,,,,Single Needle,"{""size"": 22.0, ""unit"": ""G""}",Flat,,16.0,kV,2.0,mL/h,10.0,cm,,,23.0,,45.0,%,True,,823.0,nm,519.0,nm,,,,,,,,,,,,,,,,,,
https://doi.org/10.1016/j.jafr.2019.100015,4,False,CA,"[{""name"": ""CA""}]",False,ACETONE,"[{""name"": ""ACETONE""}]",9.0,wt%,,,,,,,,,Single Needle,"{""size"": 22.0, ""unit"": ""G""}",Flat,,12.0,kV,2.0,mL/h,6.0,cm,,,23.0,,45.0,%,True,,452.0,nm,236.0,nm,,,,,,,,,,,,,,,,,,
https://doi.org/10.1016/j.jafr.2019.100015,5,False,CA,"[{""name"": ""CA""}]",False,ACETONE,"[{""name"": ""ACETONE""}]",12.0,wt%,,,,,,,,,Single Needle,"{""size"": 22.0, ""unit"": ""G""}",Flat,,12.0,kV,2.0,mL/h,10.0,cm,,,23.0,,45.0,%,True,,801.0,nm,382.0,nm,,,,,,,,,,,,,,,,,,
https://doi.org/10.1016/j.jafr.2019.100015,6,False,CA,"[{""name"": ""CA""}]",False,ACETONE,"[{""name"": ""ACETONE""}]",15.0,wt%,,,,,,,,,Single Needle,"{""size"": 22.0, ""unit"": ""G""}",Flat,,8.0,kV,2.0,mL/h,10.0,cm,,,23.0,,45.0,%,True,,749.0,nm,336.0,nm,,,,,,,,,,,,,,,,,,
https://doi.org/10.1016/j.jafr.2019.100015,7,False,CA,"[{""name"": ""CA""}]",False,ACETONE,"[{""name"": ""ACETONE""}]",12.0,wt%,,,,,,,,,Single Needle,"{""size"": 22.0, ""unit"": ""G""}",Flat,,12.0,kV,2.0,mL/h,10.0,cm,,,23.0,,45.0,%,True,,666.0,nm,449.0,nm,,,,,,,,,,,,,,,,,,
https://doi.org/10.1016/j.jafr.2019.100015,8,False,CA,"[{""name"": ""CA""}]",False,ACETONE,"[{""name"": ""ACETONE""}]",12.0,wt%,,,,,,,,,Single Needle,"{""size"": 22.0, ""unit"": ""G""}",Flat,,8.0,kV,2.0,mL/h,14.0,cm,,,23.0,,45.0,%,True,,977.0,nm,464.0,nm,,,,,,,,,,,,,,,,,,
https://doi.org/10.1016/j.jafr.2019.100015,9,False,CA,"[{""name"": ""CA""}]",False,ACETONE,"[{""name"": ""ACETONE""}]",9.0,wt%,,,,,,,,,Single Needle,"{""size"": 22.0, ""unit"": ""G""}",Flat,,8.0,kV,2.0,mL/h,10.0,cm,,,23.0,,45.0,%,True,,404.0,nm,171.0,nm,,,,,,,,,,,,,,,,,,
https://doi.org/10.1016/j.jafr.2019.100015,10,False,CA,"[{""name"": ""CA""}]",False,ACETONE,"[{""name"": ""ACETONE""}]",12.0,wt%,,,,,,,,,Single Needle,"{""size"": 22.0, ""unit"": ""G""}",Flat,,16.0,kV,2.0,mL/h,14.0,cm,,,23.0,,45.0,%,True,,1104.0,nm,531.0,nm,,,,,,,,,,,,,,,,,,
https://doi.org/10.1016/j.jafr.2019.100015,11,False,CA,"[{""name"": ""CA""}]",False,ACETONE,"[{""name"": ""ACETONE""}]",9.0,wt%,,,,,,,,,Single Needle,"{""size"": 22.0, ""unit"": ""G""}",Flat,,12.0,kV,2.0,mL/h,14.0,cm,,,23.0,,45.0,%,True,,562.0,nm,400.0,nm,,,,,,,,,,,,,,,,,,
https://doi.org/10.1016/j.jafr.2019.100015,12,False,CA,"[{""name"": ""CA""}]",False,ACETONE,"[{""name"": ""ACETONE""}]",15.0,wt%,,,,,,,,,Single Needle,"{""size"": 22.0, ""unit"": ""G""}",Flat,,12.0,kV,2.0,mL/h,14.0,cm,,,23.0,,45.0,%,True,,1149.0,nm,523.0,nm,,,,,,,,,,,,,,,,,,
https://doi.org/10.1016/j.jafr.2019.100015,13,False,CA,"[{""name"": ""CA""}]",False,ACETONE,"[{""name"": ""ACETONE""}]",9.0,wt%,,,,,,,,,Single Needle,"{""size"": 22.0, ""unit"": ""G""}",Flat,,16.0,kV,2.0,mL/h,10.0,cm,,,23.0,,45.0,%,True,,478.0,nm,337.0,nm,,,,,,,,,,,,,,,,,,
https://doi.org/10.1016/j.jafr.2019.100015,14,False,CA,"[{""name"": ""CA""}]",False,ACETONE,"[{""name"": ""ACETONE""}]",12.0,wt%,,,,,,,,,Single Needle,"{""size"": 22.0, ""unit"": ""G""}",Flat,,8.0,kV,2.0,mL/h,6.0,cm,,,23.0,,45.0,%,True,,756.0,nm,470.0,nm,,,,,,,,,,,,,,,,,,
https://doi.org/10.1016/j.jafr.2019.100015,15,False,CA,"[{""name"": ""CA""}]",False,ACETONE,"[{""name"": ""ACETONE""}]",12.0,wt%,,,,,,,,,Single Needle,"{""size"": 22.0, ""unit"": ""G""}",Flat,,12.0,kV,2.0,mL/h,10.0,cm,,,23.0,,45.0,%,True,,653.0,nm,403.0,nm,,,,,,,,,,,,,,,,,,
DOI10.1002/app.32569,16,False,PAN,"[{""name"": ""PAN""}]",False,DMF,"[{""name"": ""DMF""}]",5.0,wt%,,,,,,,,,Single Needle,"{""size"": 21.0, ""unit"": ""G""}",Flat With Ethanol Bath,,18.0,kV,1.0,mL/h,15.0,cm,,,,,45.0,%,True,,120.0,nm,21.0,nm,,,,,,,,,,,,,,,,,,
DOI10.1002/app.32569,17,False,PAN,"[{""name"": ""PAN""}]",False,DMF,"[{""name"": ""DMF""}]",7.0,wt%,,,,,,,,,Single Needle,"{""size"": 21.0, ""unit"": ""G""}",Flat With Ethanol Bath,,18.0,kV,1.0,mL/h,15.0,cm,,,,,45.0,%,True,,197.0,nm,21.0,nm,,,,,,,,,,,,,,,,,,
DOI10.1002/app.32569,18,False,PAN,"[{""name"": ""PAN""}]",False,DMF,"[{""name"": ""DMF""}]",7.0,wt%,,,,,,,,,Single Needle,"{""size"": 21.0, ""unit"": ""G""}",Flat With Ethanol Bath,,18.0,kV,1.0,mL/h,2.0,cm,,,,,45.0,%,True,,218.0,nm,21.0,nm,,,,,,,,,,,,,,,,,,
DOI10.1002/app.32569,19,False,PAN,"[{""name"": ""PAN""}]",False,DMF,"[{""name"": ""DMF""}]",7.0,wt%,,,,,,,,,Single Needle,"{""size"": 21.0, ""unit"": ""G""}",Flat With Ethanol Bath,,18.0,kV,1.0,mL/h,3.0,cm,,,,,45.0,%,True,,221.0,nm,21.0,nm,,,,,,,,,,,,,,,,,,
DOI10.1002/app.32569,20,False,PAN,"[{""name"": ""PAN""}]",False,DMF,"[{""name"": ""DMF""}]",7.0,wt%,,,,,,,,,Single Needle,"{""size"": 21.0, ""unit"": ""G""}",Flat With Ethanol Bath,,18.0,kV,1.0,mL/h,4.0,cm,,,,,45.0,%,True,,225.0,nm,21.0,nm,,,,,,,,,,,,,,,,,,
DOI10.1002/app.32569,21,False,PAN,"[{""name"": ""PAN""}]",False,DMF,"[{""name"": ""DMF""}]",7.0,wt%,,,,,,,,,Single Needle,"{""size"": 21.0, ""unit"": ""G""}",Flat With Ethanol Bath,,18.0,kV,1.0,mL/h,5.0,cm,,,,,45.0,%,True,,203.0,nm,21.0,nm,,,,,,,,,,,,,,,,,,
DOI10.1002/app.32569,22,False,PAN,"[{""name"": ""PAN""}]",False,DMF,"[{""name"": ""DMF""}]",7.0,wt%,,,,,,,,,Single Needle,"{""size"": 21.0, ""unit"": ""G""}",Flat With Ethanol Bath,,18.0,kV,1.0,mL/h,6.0,cm,,,,,45.0,%,True,,190.0,nm,21.0,nm,,,,,,,,,,,,,,,,,,
DOI10.1002/app.32569,23,False,PAN,"[{""name"": ""PAN""}]",False,DMF,"[{""name"": ""DMF""}]",7.0,wt%,,,,,,,,,Single Needle,"{""size"": 21.0, ""unit"": ""G""}",Flat With Ethanol Bath,,18.0,kV,1.0,mL/h,7.0,cm,,,,,45.0,%,True,,185.0,nm,21.0,nm,,,,,,,,,,,,,,,,,,
DOI10.1002/app.32569,24,False,PAN,"[{""name"": ""PAN""}]",False,DMF,"[{""name"": ""DMF""}]",7.0,wt%,,,,,,,,,Single Needle,"{""size"": 21.0, ""unit"": ""G""}",Flat With Ethanol Bath,,18.0,kV,1.0,mL/h,8.0,cm,,,,,45.0,%,True,,187.0,nm,21.0,nm,,,,,,,,,,,,,,,,,,
DOI10.1002/app.32569,25,False,PAN,"[{""name"": ""PAN""}]",False,DMF,"[{""name"": ""DMF""}]",7.0,wt%,,,,,,,,,Single Needle,"{""size"": 21.0, ""unit"": ""G""}",Flat With Ethanol Bath,,18.0,kV,1.0,mL/h,9.0,cm,,,,,45.0,%,True,,190.0,nm,21.0,nm,,,,,,,,,,,,,,,,,,
DOI10.1002/app.32569,26,False,PAN,"[{""name"": ""PAN""}]",False,DMF,"[{""name"": ""DMF""}]",7.0,wt%,,,,,,,,,Single Needle,"{""size"": 21.0, ""unit"": ""G""}",Flat With Ethanol Bath,,18.0,kV,1.0,mL/h,10.0,cm,,,,,45.0,%,True,,185.0,nm,21.0,nm,,,,,,,,,,,,,,,,,,
DOI10.1002/app.32569,27,False,PAN,"[{""name"": ""PAN""}]",False,DMF,"[{""name"": ""DMF""}]",5.0,wt%,,,,,,,,,Single Needle,"{""size"": 21.0, ""unit"": ""G""}",Flat With Ethanol Bath,,18.0,kV,1.0,mL/h,15.0,cm,,,,,45.0,%,True,,156.0,nm,21.0,nm,,,,,,,,,,,,,,,,,,
DOI10.1002/app.32569,28,False,PAN,"[{""name"": ""PAN""}]",False,DMF,"[{""name"": ""DMF""}]",5.0,wt%,,,,,,,,,Single Needle,"{""size"": 21.0, ""unit"": ""G""}",Flat With Ethanol Bath,,18.0,kV,1.0,mL/h,2.0,cm,,,,,45.0,%,True,,163.0,nm,21.0,nm,,,,,,,,,,,,,,,,,,
DOI10.1002/app.32569,29,False,PAN,"[{""name"": ""PAN""}]",False,DMF,"[{""name"": ""DMF""}]",5.0,wt%,,,,,,,,,Single Needle,"{""size"": 21.0, ""unit"": ""G""}",Flat With Ethanol Bath,,18.0,kV,1.0,mL/h,3.0,cm,,,,,45.0,%,True,,159.0,nm,21.0,nm,,,,,,,,,,,,,,,,,,
DOI10.1002/app.32569,30,False,PAN,"[{""name"": ""PAN""}]",False,DMF,"[{""name"": ""DMF""}]",5.0,wt%,,,,,,,,,Single Needle,"{""size"": 21.0, ""unit"": ""G""}",Flat With Ethanol Bath,,18.0,kV,1.0,mL/h,4.0,cm,,,,,45.0,%,True,,143.0,nm,21.0,nm,,,,,,,,,,,,,,,,,,
DOI10.1002/app.32569,31,False,PAN,"[{""name"": ""PAN""}]",False,DMF,"[{""name"": ""DMF""}]",5.0,wt%,,,,,,,,,Single Needle,"{""size"": 21.0, ""unit"": ""G""}",Flat With Ethanol Bath,,18.0,kV,1.0,mL/h,5.0,cm,,,,,45.0,%,True,,150.0,nm,21.0,nm,,,,,,,,,,,,,,,,,,
DOI10.1002/app.32569,32,False,PAN,"[{""name"": ""PAN""}]",False,DMF,"[{""name"": ""DMF""}]",5.0,wt%,,,,,,,,,Single Needle,"{""size"": 21.0, ""unit"": ""G""}",Flat With Ethanol Bath,,18.0,kV,1.0,mL/h,6.0,cm,,,,,45.0,%,True,,110.0,nm,21.0,nm,,,,,,,,,,,,,,,,,,
DOI10.1002/app.32569,33,False,PAN,"[{""name"": ""PAN""}]",False,DMF,"[{""name"": ""DMF""}]",5.0,wt%,,,,,,,,,Single Needle,"{""size"": 21.0, ""unit"": ""G""}",Flat With Ethanol Bath,,18.0,kV,1.0,mL/h,7.0,cm,,,,,45.0,%,True,,100.0,nm,21.0,nm,,,,,,,,,,,,,,,,,,
DOI10.1002/app.32569,34,False,PAN,"[{""name"": ""PAN""}]",False,DMF,"[{""name"": ""DMF""}]",5.0,wt%,,,,,,,,,Single Needle,"{""size"": 21.0, ""unit"": ""G""}",Flat With Ethanol Bath,,18.0,kV,1.0,mL/h,8.0,cm,,,,,45.0,%,True,,113.0,nm,21.0,nm,,,,,,,,,,,,,,,,,,
DOI10.1002/app.32569,35,False,PAN,"[{""name"": ""PAN""}]",False,DMF,"[{""name"": ""DMF""}]",5.0,wt%,,,,,,,,,Single Needle,"{""size"": 21.0, ""unit"": ""G""}",Flat With Ethanol Bath,,18.0,kV,1.0,mL/h,9.0,cm,,,,,45.0,%,True,,103.0,nm,21.0,nm,,,,,,,,,,,,,,,,,,
https://doi.org/10.1515/epoly-2022-8106,36,False,PAN,"[{""name"": ""PAN""}]",False,DMF,"[{""name"": ""DMF""}]",12.0,wt%,,,,,,,,,Single Needle,"{""size"": 22.0, ""unit"": ""G""}",Rolling Drum,"{""rotationSpeed"": 300.0, ""rotationSpeedUnit"": ""rpm""}",16.0,kV,0.54,mL/h,14.0,cm,,,,,45.0,%,True,,275.58,nm,,nm,,,,,,,,,,,,,,,,,,
https://doi.org/10.1515/epoly-2022-8106,37,False,PAN,"[{""name"": ""PAN""}]",False,DMF,"[{""name"": ""DMF""}]",12.0,wt%,,,,,,,,,Single Needle,"{""size"": 22.0, ""unit"": ""G""}",Rolling Drum,"{""rotationSpeed"": 300.0, ""rotationSpeedUnit"": ""rpm""}",16.0,kV,0.54,mL/h,16.0,cm,,,,,45.0,%,True,,270.69,nm,,nm,,,,,,,,,,,,,,,,,,
https://doi.org/10.1515/epoly-2022-8106,38,False,PAN,"[{""name"": ""PAN""}]",False,DMF,"[{""name"": ""DMF""}]",12.0,wt%,,,,,,,,,Single Needle,"{""size"": 22.0, ""unit"": ""G""}",Rolling Drum,"{""rotationSpeed"": 300.0, ""rotationSpeedUnit"": ""rpm""}",16.0,kV,0.54,mL/h,18.0,cm,,,,,45.0,%,True,,263.68,nm,,nm,,,,,,,,,,,,,,,,,,
https://doi.org/10.1515/epoly-2022-8106,39,False,PAN,"[{""name"": ""PAN""}]",False,DMF,"[{""name"": ""DMF""}]",12.0,wt%,,,,,,,,,Single Needle,"{""size"": 22.0, ""unit"": ""G""}",Rolling Drum,"{""rotationSpeed"": 300.0, ""rotationSpeedUnit"": ""rpm""}",16.0,kV,0.54,mL/h,20.0,cm,,,,,45.0,%,True,,271.97,nm,,nm,,,,,,,,,,,,,,,,,,
https://doi.org/10.1515/epoly-2022-8106,40,False,PAN,"[{""name"": ""PAN""}]",False,DMF,"[{""name"": ""DMF""}]",12.0,wt%,,,,,,,,,Single Needle,"{""size"": 22.0, ""unit"": ""G""}",Rolling Drum,"{""rotationSpeed"": 300.0, ""rotationSpeedUnit"": ""rpm""}",16.0,kV,0.54,mL/h,22.0,cm,,,,,45.0,%,True,,276.48,nm,,nm,,,,,,,,,,,,,,,,,,
https://doi.org/10.1515/epoly-2022-8106,41,False,PAN,"[{""name"": ""PAN""}]",False,DMF,"[{""name"": ""DMF""}]",12.0,wt%,,,,,,,,,Single Needle,"{""size"": 22.0, ""unit"": ""G""}",Rolling Drum,"{""rotationSpeed"": 300.0, ""rotationSpeedUnit"": ""rpm""}",12.0,kV,0.42,mL/h,18.0,cm,,,,,45.0,%,True,,237.88,nm,,nm,,,,,,,,,,,,,,,,,,
https://doi.org/10.1515/epoly-2022-8106,42,False,PAN,"[{""name"": ""PAN""}]",False,DMF,"[{""name"": ""DMF""}]",12.0,wt%,,,,,,,,,Single Needle,"{""size"": 22.0, ""unit"": ""G""}",Rolling Drum,"{""rotationSpeed"": 300.0, ""rotationSpeedUnit"": ""rpm""}",14.0,kV,0.42,mL/h,18.0,cm,,,,,45.0,%,True,,242.22,nm,,nm,,,,,,,,,,,,,,,,,,
https://doi.org/10.1515/epoly-2022-8106,43,False,PAN,"[{""name"": ""PAN""}]",False,DMF,"[{""name"": ""DMF""}]",12.0,wt%,,,,,,,,,Single Needle,"{""size"": 22.0, ""unit"": ""G""}",Rolling Drum,"{""rotationSpeed"": 300.0, ""rotationSpeedUnit"": ""rpm""}",16.0,kV,0.42,mL/h,18.0,cm,,,,,45.0,%,True,,255.35,nm,,nm,,,,,,,,,,,,,,,,,,
https://doi.org/10.1515/epoly-2022-8106,44,False,PAN,"[{""name"": ""PAN""}]",False,DMF,"[{""name"": ""DMF""}]",12.0,wt%,,,,,,,,,Single Needle,"{""size"": 22.0, ""unit"": ""G""}",Rolling Drum,"{""rotationSpeed"": 300.0, ""rotationSpeedUnit"": ""rpm""}",18.0,kV,0.42,mL/h,18.0,cm,,,,,45.0,%,True,,259.69,nm,,nm,,,,,,,,,,,,,,,,,,
https://doi.org/10.1515/epoly-2022-8106,45,False,PAN,"[{""name"": ""PAN""}]",False,DMF,"[{""name"": ""DMF""}]",12.0,wt%,,,,,,,,,Single Needle,"{""size"": 22.0, ""unit"": ""G""}",Rolling Drum,"{""rotationSpeed"": 300.0, ""rotationSpeedUnit"": ""rpm""}",20.0,kV,0.42,mL/h,18.0,cm,,,,,45.0,%,True,,250.28,nm,,nm,,,,,,,,,,,,,,,,,,
https://doi.org/10.1515/epoly-2022-8106,46,False,PAN,"[{""name"": ""PAN""}]",False,DMF,"[{""name"": ""DMF""}]",12.0,wt%,,,,,,,,,Single Needle,"{""size"": 22.0, ""unit"": ""G""}",Rolling Drum,"{""rotationSpeed"": 300.0, ""rotationSpeedUnit"": ""rpm""}",16.0,kV,0.36,mL/h,18.0,cm,,,,,45.0,%,True,,237.84,nm,,nm,,,,,,,,,,,,,,,,,,
https://doi.org/10.1515/epoly-2022-8106,47,False,PAN,"[{""name"": ""PAN""}]",False,DMF,"[{""name"": ""DMF""}]",12.0,wt%,,,,,,,,,Single Needle,"{""size"": 22.0, ""unit"": ""G""}",Rolling Drum,"{""rotationSpeed"": 300.0, ""rotationSpeedUnit"": ""rpm""}",16.0,kV,0.42,mL/h,18.0,cm,,,,,45.0,%,True,,247.6,nm,,nm,,,,,,,,,,,,,,,,,,
https://doi.org/10.1515/epoly-2022-8106,48,False,PAN,"[{""name"": ""PAN""}]",False,DMF,"[{""name"": ""DMF""}]",12.0,wt%,,,,,,,,,Single Needle,"{""size"": 22.0, ""unit"": ""G""}",Rolling Drum,"{""rotationSpeed"": 300.0, ""rotationSpeedUnit"": ""rpm""}",16.0,kV,0.48,mL/h,18.0,cm,,,,,45.0,%,True,,255.6,nm,,nm,,,,,,,,,,,,,,,,,,
https://doi.org/10.1515/epoly-2022-8106,49,False,PAN,"[{""name"": ""PAN""}]",False,DMF,"[{""name"": ""DMF""}]",12.0,wt%,,,,,,,,,Single Needle,"{""size"": 22.0, ""unit"": ""G""}",Rolling Drum,"{""rotationSpeed"": 300.0, ""rotationSpeedUnit"": ""rpm""}",16.0,kV,0.54,mL/h,18.0,cm,,,,,45.0,%,True,,260.64,nm,,nm,,,,,,,,,,,,,,,,,,
https://doi.org/10.1515/epoly-2022-8106,50,False,PAN,"[{""name"": ""PAN""}]",False,DMF,"[{""name"": ""DMF""}]",12.0,wt%,,,,,,,,,Single Needle,"{""size"": 22.0, ""unit"": ""G""}",Rolling Drum,"{""rotationSpeed"": 300.0, ""rotationSpeedUnit"": ""rpm""}",16.0,kV,0.6,mL/h,18.0,cm,,,,,45.0,%,True,,263.02,nm,,nm,,,,,,,,,,,,,,,,,,
https://doi.org/10.3390/polym15132813,51,False,PAN,"[{""name"": ""PAN""}]",False,DMF,"[{""name"": ""DMF""}]",10.0,wt%,,,,,,,,,Single Needle,"{""size"": 22.0, ""unit"": ""G""}",Flat,,15.0,kV,0.3,mL/h,12.0,cm,,,25.0,,30.0,%,True,,280.0,nm,,nm,,,,,,,,,,,,,,,,,,
https://doi.org/10.3390/polym15132813,52,False,PAN,"[{""name"": ""PAN""}]",False,DMF,"[{""name"": ""DMF""}]",10.0,wt%,,,,,,,,,Single Needle,"{""size"": 22.0, ""unit"": ""G""}",Flat,,15.0,kV,0.4,mL/h,12.0,cm,,,25.0,,30.0,%,True,,295.0,nm,,nm,,,,,,,,,,,,,,,,,,
https://doi.org/10.3390/polym15132813,53,False,PAN,"[{""name"": ""PAN""}]",False,DMF,"[{""name"": ""DMF""}]",10.0,wt%,,,,,,,,,Single Needle,"{""size"": 22.0, ""unit"": ""G""}",Flat,,15.0,kV,0.5,mL/h,14.0,cm,,,25.0,,30.0,%,True,,196.0,nm,,nm,,,,,,,,,,,,,,,,,,
https://doi.org/10.3390/polym15132813,54,False,PAN,"[{""name"": ""PAN""}]",False,DMF,"[{""name"": ""DMF""}]",10.0,wt%,,,,,,,,,Single Needle,"{""size"": 22.0, ""unit"": ""G""}",Flat,,15.0,kV,0.3,mL/h,16.0,cm,,,25.0,,30.0,%,True,,200.0,nm,,nm,,,,,,,,,,,,,,,,,,
https://doi.org/10.3390/polym15132813,55,False,PAN,"[{""name"": ""PAN""}]",False,DMF,"[{""name"": ""DMF""}]",10.0,wt%,,,,,,,,,Single Needle,"{""size"": 22.0, ""unit"": ""G""}",Flat,,15.0,kV,0.4,mL/h,16.0,cm,,,25.0,,30.0,%,True,,212.0,nm,,nm,,,,,,,,,,,,,,,,,,
https://doi.org/10.3390/polym15132813,56,False,PAN,"[{""name"": ""PAN""}]",False,DMF,"[{""name"": ""DMF""}]",10.0,wt%,,,,,,,,,Single Needle,"{""size"": 22.0, ""unit"": ""G""}",Flat,,15.0,kV,0.2,mL/h,18.0,cm,,,25.0,,30.0,%,True,,174.0,nm,,nm,,,,,,,,,,,,,,,,,,
https://doi.org/10.3390/polym15132813,57,False,PAN,"[{""name"": ""PAN""}]",False,DMF,"[{""name"": ""DMF""}]",10.0,wt%,,,,,,,,,Single Needle,"{""size"": 22.0, ""unit"": ""G""}",Flat,,15.0,kV,0.5,mL/h,18.0,cm,,,25.0,,30.0,%,True,,213.0,nm,,nm,,,,,,,,,,,,,,,,,,
https://doi.org/10.3390/polym15132813,58,False,PAN,"[{""name"": ""PAN""}]",False,DMF,"[{""name"": ""DMF""}]",10.0,wt%,,,,,,,,,Single Needle,"{""size"": 22.0, ""unit"": ""G""}",Flat,,15.0,kV,0.2,mL/h,20.0,cm,,,25.0,,30.0,%,True,,235.0,nm,,nm,,,,,,,,,,,,,,,,,,
https://doi.org/10.3390/polym15132813,59,False,PAN,"[{""name"": ""PAN""}]",False,DMF,"[{""name"": ""DMF""}]",10.0,wt%,,,,,,,,,Single Needle,"{""size"": 22.0, ""unit"": ""G""}",Flat,,15.0,kV,0.3,mL/h,20.0,cm,,,25.0,,30.0,%,True,,307.0,nm,,nm,,,,,,,,,,,,,,,,,,
https://doi.org/10.3390/polym15132813,60,False,PAN,"[{""name"": ""PAN""}]",False,DMF,"[{""name"": ""DMF""}]",10.0,wt%,,,,,,,,,Single Needle,"{""size"": 22.0, ""unit"": ""G""}",Flat,,15.0,kV,0.5,mL/h,20.0,cm,,,25.0,,30.0,%,True,,166.0,nm,,nm,,,,,,,,,,,,,,,,,,
https://doi.org/10.1515/epoly-2014-0110,61,False,PCL,"[{""name"": ""PCL""}]",False,ACETIC_ACID,"[{""name"": ""ACETIC_ACID""}]",12.0,wt%,,,,,,,,,Single Needle,"{""size"": 23.0, ""unit"": ""G""}",Flat,,20.0,kV,0.5,mL/h,15.0,cm,,,25.0,,20.0,%,True,,580.0,nm,160.0,nm,,,,,,,,,,,,,,,,,,
https://doi.org/10.1515/epoly-2014-0110,62,False,PCL,"[{""name"": ""PCL""}]",False,ACETIC_ACID,"[{""name"": ""ACETIC_ACID""}]",12.0,wt%,,,,,,,,,Single Needle,"{""size"": 23.0, ""unit"": ""G""}",Flat,,20.0,kV,0.5,mL/h,15.0,cm,,,35.0,,20.0,%,True,,200.0,nm,80.0,nm,,,,,,,,,,,,,,,,,,
https://doi.org/10.1515/epoly-2014-0110,63,False,PCL,"[{""name"": ""PCL""}]",False,ACETIC_ACID,"[{""name"": ""ACETIC_ACID""}]",12.0,wt%,,,,,,,,,Single Needle,"{""size"": 23.0, ""unit"": ""G""}",Flat,,20.0,kV,0.5,mL/h,15.0,cm,,,45.0,,20.0,%,True,,160.0,nm,60.0,nm,,,,,,,,,,,,,,,,,,
https://doi.org/10.1515/epoly-2014-0110,64,False,PCL,"[{""name"": ""PCL""}]",False,ACETIC_ACID,"[{""name"": ""ACETIC_ACID""}]",16.0,wt%,,,,,,,,,Single Needle,"{""size"": 23.0, ""unit"": ""G""}",Flat,,20.0,kV,0.5,mL/h,15.0,cm,,,25.0,,20.0,%,True,,460.0,nm,200.0,nm,,,,,,,,,,,,,,,,,,
https://doi.org/10.1515/epoly-2014-0110,65,False,PCL,"[{""name"": ""PCL""}]",False,ACETIC_ACID,"[{""name"": ""ACETIC_ACID""}]",16.0,wt%,,,,,,,,,Single Needle,"{""size"": 23.0, ""unit"": ""G""}",Flat,,20.0,kV,0.5,mL/h,15.0,cm,,,35.0,,20.0,%,True,,185.0,nm,80.0,nm,,,,,,,,,,,,,,,,,,
https://doi.org/10.1515/epoly-2014-0110,66,False,PCL,"[{""name"": ""PCL""}]",False,ACETIC_ACID,"[{""name"": ""ACETIC_ACID""}]",16.0,wt%,,,,,,,,,Single Needle,"{""size"": 23.0, ""unit"": ""G""}",Flat,,20.0,kV,0.5,mL/h,15.0,cm,,,45.0,,20.0,%,True,,160.0,nm,50.0,nm,,,,,,,,,,,,,,,,,,
https://doi.org/10.1515/epoly-2014-0110,67,False,PCL,"[{""name"": ""PCL""}]",False,ACETIC_ACID,"[{""name"": ""ACETIC_ACID""}]",20.0,wt%,,,,,,,,,Single Needle,"{""size"": 23.0, ""unit"": ""G""}",Flat,,20.0,kV,0.5,mL/h,15.0,cm,,,45.0,,20.0,%,True,,220.0,nm,80.0,nm,,,,,,,,,,,,,,,,,,
DOI10.1007/s00521-017-2996-6,68,False,PCL,"[{""name"": ""PCL""}]",False,DMF,"[{""name"": ""DMF""}]",10.0,wt%,,,,,,,,,Single Needle,"{""size"": 21.0, ""unit"": ""G""}",Rolling Drum,"{""rotationSpeed"": 100.0, ""rotationSpeedUnit"": ""rpm""}",18.0,kV,0.5,mL/h,10.0,cm,,,,,45.0,%,True,,397.0,nm,,nm,,,,,,,,,,,,,,,,,,
DOI10.1007/s00521-017-2996-6,69,False,PCL,"[{""name"": ""PCL""}]",False,DMF,"[{""name"": ""DMF""}]",12.0,wt%,,,,,,,,,Single Needle,"{""size"": 21.0, ""unit"": ""G""}",Rolling Drum,"{""rotationSpeed"": 100.0, ""rotationSpeedUnit"": ""rpm""}",18.0,kV,0.5,mL/h,12.0,cm,,,,,45.0,%,True,,197.0,nm,,nm,,,,,,,,,,,,,,,,,,
DOI10.1007/s00521-017-2996-6,70,False,PCL,"[{""name"": ""PCL""}]",False,DMF,"[{""name"": ""DMF""}]",12.0,wt%,,,,,,,,,Single Needle,"{""size"": 21.0, ""unit"": ""G""}",Rolling Drum,"{""rotationSpeed"": 100.0, ""rotationSpeedUnit"": ""rpm""}",18.0,kV,0.5,mL/h,8.0,cm,,,,,45.0,%,True,,191.0,nm,,nm,,,,,,,,,,,,,,,,,,
DOI10.1007/s00521-017-2996-6,71,False,PCL,"[{""name"": ""PCL""}]",False,DMF,"[{""name"": ""DMF""}]",8.0,wt%,,,,,,,,,Single Needle,"{""size"": 21.0, ""unit"": ""G""}",Rolling Drum,"{""rotationSpeed"": 100.0, ""rotationSpeedUnit"": ""rpm""}",15.0,kV,0.5,mL/h,10.0,cm,,,,,45.0,%,True,,372.0,nm,,nm,,,,,,,,,,,,,,,,,,
DOI10.1007/s00521-017-2996-6,72,False,PCL,"[{""name"": ""PCL""}]",False,DMF,"[{""name"": ""DMF""}]",12.0,wt%,,,,,,,,,Single Needle,"{""size"": 21.0, ""unit"": ""G""}",Rolling Drum,"{""rotationSpeed"": 100.0, ""rotationSpeedUnit"": ""rpm""}",21.0,kV,0.5,mL/h,10.0,cm,,,,,45.0,%,True,,314.0,nm,,nm,,,,,,,,,,,,,,,,,,
DOI10.1007/s00521-017-2996-6,73,False,PCL,"[{""name"": ""PCL""}]",False,DMF,"[{""name"": ""DMF""}]",8.0,wt%,,,,,,,,,Single Needle,"{""size"": 21.0, ""unit"": ""G""}",Rolling Drum,"{""rotationSpeed"": 100.0, ""rotationSpeedUnit"": ""rpm""}",21.0,kV,0.5,mL/h,10.0,cm,,,,,45.0,%,True,,320.0,nm,,nm,,,,,,,,,,,,,,,,,,
DOI10.1007/s00521-017-2996-6,74,False,PCL,"[{""name"": ""PCL""}]",False,DMF,"[{""name"": ""DMF""}]",8.0,wt%,,,,,,,,,Single Needle,"{""size"": 21.0, ""unit"": ""G""}",Rolling Drum,"{""rotationSpeed"": 100.0, ""rotationSpeedUnit"": ""rpm""}",18.0,kV,0.5,mL/h,8.0,cm,,,,,45.0,%,True,,317.0,nm,,nm,,,,,,,,,,,,,,,,,,
DOI10.1007/s00521-017-2996-6,75,False,PCL,"[{""name"": ""PCL""}]",False,DMF,"[{""name"": ""DMF""}]",10.0,wt%,,,,,,,,,Single Needle,"{""size"": 21.0, ""unit"": ""G""}",Rolling Drum,"{""rotationSpeed"": 100.0, ""rotationSpeedUnit"": ""rpm""}",21.0,kV,0.5,mL/h,12.0,cm,,,,,45.0,%,True,,287.0,nm,,nm,,,,,,,,,,,,,,,,,,
DOI10.1007/s00521-017-2996-6,76,False,PCL,"[{""name"": ""PCL""}]",False,DMF,"[{""name"": ""DMF""}]",10.0,wt%,,,,,,,,,Single Needle,"{""size"": 21.0, ""unit"": ""G""}",Rolling Drum,"{""rotationSpeed"": 100.0, ""rotationSpeedUnit"": ""rpm""}",18.0,kV,0.5,mL/h,10.0,cm,,,,,45.0,%,True,,324.0,nm,,nm,,,,,,,,,,,,,,,,,,
DOI10.1007/s00521-017-2996-6,77,False,PCL,"[{""name"": ""PCL""}]",False,DMF,"[{""name"": ""DMF""}]",8.0,wt%,,,,,,,,,Single Needle,"{""size"": 21.0, ""unit"": ""G""}",Rolling Drum,"{""rotationSpeed"": 100.0, ""rotationSpeedUnit"": ""rpm""}",18.0,kV,0.5,mL/h,12.0,cm,,,,,45.0,%,True,,298.0,nm,,nm,,,,,,,,,,,,,,,,,,
DOI10.1007/s00521-017-2996-6,78,False,PCL,"[{""name"": ""PCL""}]",False,DMF,"[{""name"": ""DMF""}]",10.0,wt%,,,,,,,,,Single Needle,"{""size"": 21.0, ""unit"": ""G""}",Rolling Drum,"{""rotationSpeed"": 100.0, ""rotationSpeedUnit"": ""rpm""}",18.0,kV,0.5,mL/h,10.0,cm,,,,,45.0,%,True,,359.0,nm,,nm,,,,,,,,,,,,,,,,,,
DOI10.1007/s00521-017-2996-6,79,False,PCL,"[{""name"": ""PCL""}]",False,DMF,"[{""name"": ""DMF""}]",10.0,wt%,,,,,,,,,Single Needle,"{""size"": 21.0, ""unit"": ""G""}",Rolling Drum,"{""rotationSpeed"": 100.0, ""rotationSpeedUnit"": ""rpm""}",15.0,kV,0.5,mL/h,8.0,cm,,,,,45.0,%,True,,313.0,nm,,nm,,,,,,,,,,,,,,,,,,
DOI10.1007/s00521-017-2996-6,80,False,PCL,"[{""name"": ""PCL""}]",False,DMF,"[{""name"": ""DMF""}]",10.0,wt%,,,,,,,,,Single Needle,"{""size"": 21.0, ""unit"": ""G""}",Rolling Drum,"{""rotationSpeed"": 100.0, ""rotationSpeedUnit"": ""rpm""}",18.0,kV,0.5,mL/h,10.0,cm,,,,,45.0,%,True,,348.0,nm,,nm,,,,,,,,,,,,,,,,,,
https://doi.org/10.1002/app.52131,81,False,PCL,"[{""name"": ""PCL""}]",True,CHLOROFORM-ETHANOL,"[{""name"": ""CHLOROFORM""}, {""name"": ""ETHANOL""}]",8.0,wt%,,,,,,,,,Single Needle,"{""size"": 20.0, ""unit"": ""G""}",Flat,,18.0,kV,0.3,mL/h,13.5,cm,,,21.0,,55.0,%,True,,638.0,nm,272.0,nm,,,,,,,,,,,,,,,,,,
https://doi.org/10.1002/app.52131,82,False,PCL,"[{""name"": ""PCL""}]",True,CHLOROFORM-ETHANOL,"[{""name"": ""CHLOROFORM""}, {""name"": ""ETHANOL""}]",8.0,wt%,,,,,,,,,Single Needle,"{""size"": 20.0, ""unit"": ""G""}",Flat,,15.0,kV,0.3,mL/h,10.0,cm,,,21.0,,55.0,%,True,,722.0,nm,477.0,nm,,,,,,,,,,,,,,,,,,
https://doi.org/10.1002/app.52131,83,False,PCL,"[{""name"": ""PCL""}]",True,CHLOROFORM-ETHANOL,"[{""name"": ""CHLOROFORM""}, {""name"": ""ETHANOL""}]",8.0,wt%,,,,,,,,,Single Needle,"{""size"": 20.0, ""unit"": ""G""}",Flat,,15.0,kV,0.5,mL/h,13.5,cm,,,21.0,,55.0,%,True,,617.0,nm,414.0,nm,,,,,,,,,,,,,,,,,,
https://doi.org/10.1002/app.52131,84,False,PCL,"[{""name"": ""PCL""}]",True,CHLOROFORM-ETHANOL,"[{""name"": ""CHLOROFORM""}, {""name"": ""ETHANOL""}]",8.0,wt%,,,,,,,,,Single Needle,"{""size"": 20.0, ""unit"": ""G""}",Flat,,15.0,kV,0.3,mL/h,17.0,cm,,,21.0,,55.0,%,True,,782.0,nm,442.0,nm,,,,,,,,,,,,,,,,,,
https://doi.org/10.1002/app.52131,85,False,PCL,"[{""name"": ""PCL""}]",True,CHLOROFORM-ETHANOL,"[{""name"": ""CHLOROFORM""}, {""name"": ""ETHANOL""}]",8.0,wt%,,,,,,,,,Single Needle,"{""size"": 20.0, ""unit"": ""G""}",Flat,,12.0,kV,0.3,mL/h,13.5,cm,,,21.0,,55.0,%,True,,602.0,nm,365.0,nm,,,,,,,,,,,,,,,,,,
https://doi.org/10.1002/app.52131,86,False,PCL,"[{""name"": ""PCL""}]",True,CHLOROFORM-ETHANOL,"[{""name"": ""CHLOROFORM""}, {""name"": ""ETHANOL""}]",8.0,wt%,,,,,,,,,Single Needle,"{""size"": 20.0, ""unit"": ""G""}",Flat,,15.0,kV,0.1,mL/h,13.5,cm,,,21.0,,55.0,%,True,,616.0,nm,326.0,nm,,,,,,,,,,,,,,,,,,
https://doi.org/10.1002/app.25464,87,False,PDLLA,"[{""name"": ""PDLLA""}]",False,ACETONE,"[{""name"": ""ACETONE""}]",10.0,wt%,,,,,,,,,Single Needle,"{""size"": 25.0, ""unit"": ""G""}",Flat,,15.0,kV,1.8,mL/h,15.0,cm,,,25.0,,47.5,%,True,,187.0,nm,23.0,nm,,,,,,,,,,,,,,,,,,
https://doi.org/10.1002/app.25464,88,False,PDLLA,"[{""name"": ""PDLLA""}]",True,ACETONE-CHLOROFORM,"[{""name"": ""ACETONE""}, {""name"": ""CHLOROFORM""}]",20.0,wt%,,,,,,,,,Single Needle,"{""size"": 22.0, ""unit"": ""G""}",Flat,,15.0,kV,5.4,mL/h,15.0,cm,,,25.0,,47.5,%,True,,468.0,nm,140.0,nm,,,,,,,,,,,,,,,,,,
https://doi.org/10.1002/app.25464,89,False,PDLLA,"[{""name"": ""PDLLA""}]",True,ACETONE-CHLOROFORM,"[{""name"": ""ACETONE""}, {""name"": ""CHLOROFORM""}]",30.0,wt%,,,,,,,,,Single Needle,"{""size"": 20.0, ""unit"": ""G""}",Flat,,15.0,kV,9.0,mL/h,15.0,cm,,,25.0,,47.5,%,True,,1000.0,nm,221.0,nm,,,,,,,,,,,,,,,,,,
https://doi.org/10.1002/app.25464,90,False,PDLLA,"[{""name"": ""PDLLA""}]",True,ACETONE-CHLOROFORM,"[{""name"": ""ACETONE""}, {""name"": ""CHLOROFORM""}]",10.0,wt%,,,,,,,,,Single Needle,"{""size"": 20.0, ""unit"": ""G""}",Flat,,20.0,kV,5.4,mL/h,15.0,cm,,,25.0,,47.5,%,True,,118.0,nm,30.0,nm,,,,,,,,,,,,,,,,,,
https://doi.org/10.1002/app.25464,91,False,PDLLA,"[{""name"": ""PDLLA""}]",True,ACETONE-CHLOROFORM,"[{""name"": ""ACETONE""}, {""name"": ""CHLOROFORM""}]",20.0,wt%,,,,,,,,,Single Needle,"{""size"": 25.0, ""unit"": ""G""}",Flat,,20.0,kV,9.0,mL/h,15.0,cm,,,25.0,,47.5,%,True,,803.0,nm,193.0,nm,,,,,,,,,,,,,,,,,,
https://doi.org/10.1002/app.25464,92,False,PDLLA,"[{""name"": ""PDLLA""}]",False,ACETONE,"[{""name"": ""ACETONE""}]",30.0,wt%,,,,,,,,,Single Needle,"{""size"": 22.0, ""unit"": ""G""}",Flat,,20.0,kV,1.8,mL/h,15.0,cm,,,25.0,,47.5,%,True,,238.0,nm,87.0,nm,,,,,,,,,,,,,,,,,,
https://doi.org/10.1002/app.25464,93,False,PDLLA,"[{""name"": ""PDLLA""}]",False,ACETONE,"[{""name"": ""ACETONE""}]",10.0,wt%,,,,,,,,,Single Needle,"{""size"": 22.0, ""unit"": ""G""}",Flat,,25.0,kV,9.0,mL/h,15.0,cm,,,25.0,,47.5,%,True,,86.0,nm,29.0,nm,,,,,,,,,,,,,,,,,,
https://doi.org/10.1002/app.25464,94,False,PDLLA,"[{""name"": ""PDLLA""}]",True,ACETONE-CHLOROFORM,"[{""name"": ""ACETONE""}, {""name"": ""CHLOROFORM""}]",20.0,wt%,,,,,,,,,Single Needle,"{""size"": 20.0, ""unit"": ""G""}",Flat,,25.0,kV,1.8,mL/h,15.0,cm,,,25.0,,47.5,%,True,,223.0,nm,69.0,nm,,,,,,,,,,,,,,,,,,
https://doi.org/10.1002/app.25464,95,False,PDLLA,"[{""name"": ""PDLLA""}]",True,ACETONE-CHLOROFORM,"[{""name"": ""ACETONE""}, {""name"": ""CHLOROFORM""}]",30.0,wt%,,,,,,,,,Single Needle,"{""size"": 25.0, ""unit"": ""G""}",Flat,,25.0,kV,5.4,mL/h,15.0,cm,,,25.0,,47.5,%,True,,2500.0,nm,338.0,nm,,,,,,,,,,,,,,,,,,
https://doi.org/10.1002/app.25464,96,False,PDLLA,"[{""name"": ""PDLLA""}]",False,ACETONE,"[{""name"": ""ACETONE""}]",20.0,wt%,,,,,,,,,Single Needle,"{""size"": 20.0, ""unit"": ""G""}",Flat,,15.0,kV,9.0,mL/h,15.0,cm,,,25.0,,47.5,%,True,,1000.0,nm,267.0,nm,,,,,,,,,,,,,,,,,,
https://doi.org/10.1002/app.25464,97,False,PDLLA,"[{""name"": ""PDLLA""}]",True,ACETONE-CHLOROFORM,"[{""name"": ""ACETONE""}, {""name"": ""CHLOROFORM""}]",30.0,wt%,,,,,,,,,Single Needle,"{""size"": 25.0, ""unit"": ""G""}",Flat,,15.0,kV,1.8,mL/h,15.0,cm,,,25.0,,47.5,%,True,,1500.0,nm,304.0,nm,,,,,,,,,,,,,,,,,,
https://doi.org/10.1002/app.25464,98,False,PDLLA,"[{""name"": ""PDLLA""}]",True,ACETONE-CHLOROFORM,"[{""name"": ""ACETONE""}, {""name"": ""CHLOROFORM""}]",10.0,wt%,,,,,,,,,Single Needle,"{""size"": 20.0, ""unit"": ""G""}",Flat,,20.0,kV,1.8,mL/h,15.0,cm,,,25.0,,47.5,%,True,,217.0,nm,81.0,nm,,,,,,,,,,,,,,,,,,
https://doi.org/10.1002/app.25464,99,False,PDLLA,"[{""name"": ""PDLLA""}]",False,ACETONE,"[{""name"": ""ACETONE""}]",20.0,wt%,,,,,,,,,Single Needle,"{""size"": 25.0, ""unit"": ""G""}",Flat,,20.0,kV,5.4,mL/h,15.0,cm,,,25.0,,47.5,%,True,,152.0,nm,54.0,nm,,,,,,,,,,,,,,,,,,
https://doi.org/10.1002/app.25464,100,False,PDLLA,"[{""name"": ""PDLLA""}]",True,ACETONE-CHLOROFORM,"[{""name"": ""ACETONE""}, {""name"": ""CHLOROFORM""}]",30.0,wt%,,,,,,,,,Single Needle,"{""size"": 22.0, ""unit"": ""G""}",Flat,,20.0,kV,9.0,mL/h,15.0,cm,,,25.0,,47.5,%,True,,2550.0,nm,353.0,nm,,,,,,,,,,,,,,,,,,
https://doi.org/10.1002/app.25464,101,False,PDLLA,"[{""name"": ""PDLLA""}]",True,ACETONE-CHLOROFORM,"[{""name"": ""ACETONE""}, {""name"": ""CHLOROFORM""}]",20.0,wt%,,,,,,,,,Single Needle,"{""size"": 22.0, ""unit"": ""G""}",Flat,,25.0,kV,1.8,mL/h,15.0,cm,,,25.0,,47.5,%,True,,845.0,nm,202.0,nm,,,,,,,,,,,,,,,,,,
https://doi.org/10.1002/app.25464,102,False,PDLLA,"[{""name"": ""PDLLA""}]",False,ACETONE,"[{""name"": ""ACETONE""}]",30.0,wt%,,,,,,,,,Single Needle,"{""size"": 20.0, ""unit"": ""G""}",Flat,,25.0,kV,5.4,mL/h,15.0,cm,,,25.0,,47.5,%,True,,1560.0,nm,238.0,nm,,,,,,,,,,,,,,,,,,
DOI:10.1002/polb.21380,103,False,PET,"[{""name"": ""PET""}]",True,TFA-DSM,"[{""name"": ""TFA""}, {""name"": ""DSM""}]",10.0,wt%,,,,,,,,,Single Needle,"{""size"": 18.0, ""unit"": ""G""}",Rolling Drum,"{""rotationSpeed"": 900.0, ""rotationSpeedUnit"": ""rpm""}",26.0,kV,0.2,mL/h,12.0,cm,,,20.0,,47.0,%,True,,201.0,nm,62.0,nm,,,,,,,,,,,,,,,,,,
DOI:10.1002/polb.21380,104,False,PET,"[{""name"": ""PET""}]",True,TFA-DSM,"[{""name"": ""TFA""}, {""name"": ""DSM""}]",20.0,wt%,,,,,,,,,Single Needle,"{""size"": 18.0, ""unit"": ""G""}",Rolling Drum,"{""rotationSpeed"": 900.0, ""rotationSpeedUnit"": ""rpm""}",26.0,kV,0.2,mL/h,12.0,cm,,,20.0,,47.0,%,True,,496.0,nm,235.0,nm,,,,,,,,,,,,,,,,,,
DOI:10.1002/polb.21380,105,False,PET,"[{""name"": ""PET""}]",True,TFA-DSM,"[{""name"": ""TFA""}, {""name"": ""DSM""}]",30.0,wt%,,,,,,,,,Single Needle,"{""size"": 18.0, ""unit"": ""G""}",Rolling Drum,"{""rotationSpeed"": 900.0, ""rotationSpeedUnit"": ""rpm""}",26.0,kV,0.2,mL/h,12.0,cm,,,20.0,,47.0,%,True,,729.0,nm,273.0,nm,,,,,,,,,,,,,,,,,,
DOI:10.1002/polb.21380,106,False,PET,"[{""name"": ""PET""}]",True,TFA-DSM,"[{""name"": ""TFA""}, {""name"": ""DSM""}]",10.0,wt%,,,,,,,,,Single Needle,"{""size"": 18.0, ""unit"": ""G""}",Rolling Drum,"{""rotationSpeed"": 900.0, ""rotationSpeedUnit"": ""rpm""}",26.0,kV,0.2,mL/h,12.0,cm,,,20.0,,47.0,%,True,,209.0,nm,62.0,nm,,,,,,,,,,,,,,,,,,
DOI:10.1002/polb.21380,107,False,PET,"[{""name"": ""PET""}]",True,TFA-DSM,"[{""name"": ""TFA""}, {""name"": ""DSM""}]",20.0,wt%,,,,,,,,,Single Needle,"{""size"": 18.0, ""unit"": ""G""}",Rolling Drum,"{""rotationSpeed"": 900.0, ""rotationSpeedUnit"": ""rpm""}",26.0,kV,0.2,mL/h,12.0,cm,,,20.0,,47.0,%,True,,374.0,nm,152.0,nm,,,,,,,,,,,,,,,,,,
DOI:10.1002/polb.21380,108,False,PET,"[{""name"": ""PET""}]",True,TFA-DSM,"[{""name"": ""TFA""}, {""name"": ""DSM""}]",30.0,wt%,,,,,,,,,Single Needle,"{""size"": 18.0, ""unit"": ""G""}",Rolling Drum,"{""rotationSpeed"": 900.0, ""rotationSpeedUnit"": ""rpm""}",26.0,kV,0.2,mL/h,12.0,cm,,,20.0,,47.0,%,True,,625.0,nm,224.0,nm,,,,,,,,,,,,,,,,,,
DOI:10.1002/polb.21380,109,False,PET,"[{""name"": ""PET""}]",True,TFA-DSM,"[{""name"": ""TFA""}, {""name"": ""DSM""}]",10.0,wt%,,,,,,,,,Single Needle,"{""size"": 18.0, ""unit"": ""G""}",Rolling Drum,"{""rotationSpeed"": 900.0, ""rotationSpeedUnit"": ""rpm""}",26.0,kV,0.2,mL/h,12.0,cm,,,20.0,,47.0,%,True,,215.0,nm,56.0,nm,,,,,,,,,,,,,,,,,,
DOI:10.1002/polb.21380,110,False,PET,"[{""name"": ""PET""}]",True,TFA-DSM,"[{""name"": ""TFA""}, {""name"": ""DSM""}]",20.0,wt%,,,,,,,,,Single Needle,"{""size"": 18.0, ""unit"": ""G""}",Rolling Drum,"{""rotationSpeed"": 900.0, ""rotationSpeedUnit"": ""rpm""}",26.0,kV,0.2,mL/h,12.0,cm,,,20.0,,47.0,%,True,,420.0,nm,224.0,nm,,,,,,,,,,,,,,,,,,
DOI:10.1002/polb.21380,111,False,PET,"[{""name"": ""PET""}]",True,TFA-DSM,"[{""name"": ""TFA""}, {""name"": ""DSM""}]",30.0,wt%,,,,,,,,,Single Needle,"{""size"": 18.0, ""unit"": ""G""}",Rolling Drum,"{""rotationSpeed"": 900.0, ""rotationSpeedUnit"": ""rpm""}",26.0,kV,0.2,mL/h,12.0,cm,,,20.0,,47.0,%,True,,544.0,nm,325.0,nm,,,,,,,,,,,,,,,,,,
DOI:10.1002/polb.21380,112,False,PET,"[{""name"": ""PET""}]",False,TFA,"[{""name"": ""TFA""}]",10.0,wt%,,,,,,,,,Single Needle,"{""size"": 18.0, ""unit"": ""G""}",Rolling Drum,"{""rotationSpeed"": 900.0, ""rotationSpeedUnit"": ""rpm""}",26.0,kV,0.2,mL/h,12.0,cm,,,20.0,,47.0,%,True,,194.0,nm,48.0,nm,,,,,,,,,,,,,,,,,,
DOI:10.1002/polb.21380,113,False,PET,"[{""name"": ""PET""}]",False,TFA,"[{""name"": ""TFA""}]",20.0,wt%,,,,,,,,,Single Needle,"{""size"": 18.0, ""unit"": ""G""}",Rolling Drum,"{""rotationSpeed"": 900.0, ""rotationSpeedUnit"": ""rpm""}",26.0,kV,0.2,mL/h,12.0,cm,,,20.0,,47.0,%,True,,330.0,nm,146.0,nm,,,,,,,,,,,,,,,,,,
DOI:10.1002/polb.21380,114,False,PET,"[{""name"": ""PET""}]",False,TFA,"[{""name"": ""TFA""}]",30.0,wt%,,,,,,,,,Single Needle,"{""size"": 18.0, ""unit"": ""G""}",Rolling Drum,"{""rotationSpeed"": 900.0, ""rotationSpeedUnit"": ""rpm""}",26.0,kV,0.2,mL/h,12.0,cm,,,20.0,,47.0,%,True,,505.0,nm,383.0,nm,,,,,,,,,,,,,,,,,,
https://doi.org/10.1016/j.polymer.2014.06.032,115,False,PLA,"[{""name"": ""PLA""}]",True,AC-DMF,"[{""name"": ""AC""}, {""name"": ""DMF""}]",10.0,,,,,,,,,,Single Needle,"{""size"": 22.0, ""unit"": ""G""}",Flat,,20.0,kV,1.0,mL/h,15.0,cm,,,20.0,,45.0,%,True,,210.0,nm,36.0,nm,,,,,,,,,,,,,,,,,,
https://doi.org/10.1016/j.polymer.2014.06.032,116,False,PLA,"[{""name"": ""PLA""}]",True,AC-DMF,"[{""name"": ""AC""}, {""name"": ""DMF""}]",10.0,,,,,,,,,,Single Needle,"{""size"": 22.0, ""unit"": ""G""}",Flat,,20.0,kV,1.0,mL/h,15.0,cm,,,20.0,,45.0,%,True,,316.0,nm,69.0,nm,,,,,,,,,,,,,,,,,,
https://doi.org/10.1016/j.polymer.2014.06.032,117,False,PLA,"[{""name"": ""PLA""}]",True,AC-DMF,"[{""name"": ""AC""}, {""name"": ""DMF""}]",10.0,,,,,,,,,,Single Needle,"{""size"": 22.0, ""unit"": ""G""}",Flat,,20.0,kV,1.0,mL/h,15.0,cm,,,20.0,,45.0,%,True,,272.0,nm,58.0,nm,,,,,,,,,,,,,,,,,,
https://doi.org/10.1016/j.polymer.2014.06.032,118,False,PLA,"[{""name"": ""PLA""}]",True,AC-DMF,"[{""name"": ""AC""}, {""name"": ""DMF""}]",10.0,,,,,,,,,,Single Needle,"{""size"": 22.0, ""unit"": ""G""}",Flat,,20.0,kV,1.0,mL/h,15.0,cm,,,20.0,,45.0,%,True,,557.0,nm,176.0,nm,,,,,,,,,,,,,,,,,,
https://doi.org/10.1016/j.polymer.2014.06.032,119,False,PLA,"[{""name"": ""PLA""}]",True,AC-DMF,"[{""name"": ""AC""}, {""name"": ""DMF""}]",5.0,,,,,,,,,,Single Needle,"{""size"": 22.0, ""unit"": ""G""}",Flat,,20.0,kV,1.0,mL/h,15.0,cm,,,18.0,,45.0,%,True,,223.0,nm,57.0,nm,,,,,,,,,,,,,,,,,,
https://doi.org/10.1016/j.polymer.2014.06.032,120,False,PLA,"[{""name"": ""PLA""}]",True,AC-DMF,"[{""name"": ""AC""}, {""name"": ""DMF""}]",7.5,,,,,,,,,,Single Needle,"{""size"": 22.0, ""unit"": ""G""}",Flat,,20.0,kV,1.0,mL/h,15.0,cm,,,18.0,,45.0,%,True,,303.0,nm,88.0,nm,,,,,,,,,,,,,,,,,,
https://doi.org/10.1016/j.polymer.2014.06.032,121,False,PLA,"[{""name"": ""PLA""}]",True,AC-DMF,"[{""name"": ""AC""}, {""name"": ""DMF""}]",12.5,,,,,,,,,,Single Needle,"{""size"": 22.0, ""unit"": ""G""}",Flat,,20.0,kV,1.0,mL/h,15.0,cm,,,18.0,,45.0,%,True,,462.0,nm,125.0,nm,,,,,,,,,,,,,,,,,,
https://doi.org/10.1016/j.polymer.2014.06.032,122,False,PLA,"[{""name"": ""PLA""}]",True,AC-DMF,"[{""name"": ""AC""}, {""name"": ""DMF""}]",15.0,,,,,,,,,,Single Needle,"{""size"": 22.0, ""unit"": ""G""}",Flat,,20.0,kV,1.0,mL/h,15.0,cm,,,18.0,,45.0,%,True,,685.0,nm,206.0,nm,,,,,,,,,,,,,,,,,,
https://doi.org/10.1016/j.polymer.2008.09.025,123,False,PS,"[{""name"": ""PS""}]",False,DMF,"[{""name"": ""DMF""}]",10.0,,,,,,,,,,Single Needle,"{""size"": 26.0, ""unit"": ""G""}",Flat,,15.0,kV,1.0,mL/h,10.0,cm,,,22.0,,45.0,%,True,,481.0,nm,93.0,nm,,,,,,,,,,,,,,,,,,
https://doi.org/10.1016/j.polymer.2008.09.025,124,False,PS,"[{""name"": ""PS""}]",False,DMF,"[{""name"": ""DMF""}]",15.0,,,,,,,,,,Single Needle,"{""size"": 26.0, ""unit"": ""G""}",Flat,,15.0,kV,1.0,mL/h,10.0,cm,,,22.0,,45.0,%,True,,958.0,nm,200.0,nm,,,,,,,,,,,,,,,,,,
https://doi.org/10.1016/j.polymer.2008.09.025,125,False,PS,"[{""name"": ""PS""}]",False,DMF,"[{""name"": ""DMF""}]",20.0,,,,,,,,,,Single Needle,"{""size"": 26.0, ""unit"": ""G""}",Flat,,15.0,kV,1.0,mL/h,10.0,cm,,,22.0,,45.0,%,True,,1470.0,nm,256.0,nm,,,,,,,,,,,,,,,,,,
https://doi.org/10.1016/j.polymer.2008.09.025,126,False,PS,"[{""name"": ""PS""}]",False,DMF,"[{""name"": ""DMF""}]",10.0,,,,,,,,,,Single Needle,"{""size"": 26.0, ""unit"": ""G""}",Flat,,15.0,kV,1.0,mL/h,10.0,cm,,,22.0,,45.0,%,True,,373.0,nm,112.0,nm,,,,,,,,,,,,,,,,,,
https://doi.org/10.1016/j.polymer.2008.09.025,127,False,PS,"[{""name"": ""PS""}]",False,DMF,"[{""name"": ""DMF""}]",15.0,,,,,,,,,,Single Needle,"{""size"": 26.0, ""unit"": ""G""}",Flat,,15.0,kV,1.0,mL/h,10.0,cm,,,22.0,,45.0,%,True,,1229.0,nm,319.0,nm,,,,,,,,,,,,,,,,,,
https://doi.org/10.1016/j.polymer.2008.09.025,128,False,PS,"[{""name"": ""PS""}]",False,DMF,"[{""name"": ""DMF""}]",20.0,,,,,,,,,,Single Needle,"{""size"": 26.0, ""unit"": ""G""}",Flat,,15.0,kV,1.0,mL/h,10.0,cm,,,22.0,,45.0,%,True,,2370.0,nm,445.0,nm,,,,,,,,,,,,,,,,,,
https://doi.org/10.1016/j.polymer.2008.09.025,129,False,PS,"[{""name"": ""PS""}]",False,DMF,"[{""name"": ""DMF""}]",25.0,,,,,,,,,,Single Needle,"{""size"": 26.0, ""unit"": ""G""}",Flat,,15.0,kV,1.0,mL/h,10.0,cm,,,22.0,,45.0,%,True,,1882.0,nm,277.0,nm,,,,,,,,,,,,,,,,,,
https://doi.org/10.1016/j.polymer.2008.09.025,130,False,PS,"[{""name"": ""PS""}]",False,DMF,"[{""name"": ""DMF""}]",10.0,,,,,,,,,,Single Needle,"{""size"": 26.0, ""unit"": ""G""}",Flat,,15.0,kV,1.0,mL/h,10.0,cm,,,22.0,,45.0,%,True,,367.0,nm,120.0,nm,,,,,,,,,,,,,,,,,,
https://doi.org/10.1016/j.polymer.2008.09.025,131,False,PS,"[{""name"": ""PS""}]",False,DMF,"[{""name"": ""DMF""}]",15.0,,,,,,,,,,Single Needle,"{""size"": 26.0, ""unit"": ""G""}",Flat,,15.0,kV,1.0,mL/h,10.0,cm,,,22.0,,45.0,%,True,,922.0,nm,274.0,nm,,,,,,,,,,,,,,,,,,
https://doi.org/10.1016/j.polymer.2008.09.025,132,False,PS,"[{""name"": ""PS""}]",False,DMF,"[{""name"": ""DMF""}]",20.0,,,,,,,,,,Single Needle,"{""size"": 26.0, ""unit"": ""G""}",Flat,,15.0,kV,1.0,mL/h,10.0,cm,,,22.0,,45.0,%,True,,2788.0,nm,374.0,nm,,,,,,,,,,,,,,,,,,
https://doi.org/10.1016/j.polymer.2008.09.025,133,False,PS,"[{""name"": ""PS""}]",False,DMF,"[{""name"": ""DMF""}]",25.0,,,,,,,,,,Single Needle,"{""size"": 26.0, ""unit"": ""G""}",Flat,,15.0,kV,1.0,mL/h,10.0,cm,,,22.0,,45.0,%,True,,1872.0,nm,233.0,nm,,,,,,,,,,,,,,,,,,
https://doi.org/10.1016/j.polymer.2008.09.025,134,False,PS,"[{""name"": ""PS""}]",False,DMF,"[{""name"": ""DMF""}]",10.0,,,,,,,,,,Single Needle,"{""size"": 26.0, ""unit"": ""G""}",Flat,,15.0,kV,1.0,mL/h,10.0,cm,,,22.0,,45.0,%,True,,351.0,nm,97.0,nm,,,,,,,,,,,,,,,,,,
