Repository: taltechloc/electrospinning-data-client

# Electrospinning Data Client

A Python library for programmatic access to the [Electrospinning Data Public API](https://electrospinning-data.org).

## Features

- **Easy Data Retrieval**: Download the latest dataset directly into a pandas DataFrame.
- **Versioning Support**: Access specific immutable version snapshots for reproducible research.
- **Advanced Filtering**: Apply complex filters (string matches, numeric ranges) directly in your queries.
- **Multiple Formats**: Export data to XLSX, JSON, or download image archives (ZIP).
- **Researcher Friendly**: Designed for ease of use in Jupyter Notebooks and data science workflows.

File: examples/electrospinning_dataset.csv (part 2 of 6)
doi,experiment_id,is_polymer_blend,polymer(s),polymer_components,is_solvent_blend,solvent(s),solvent_components,solution_concentration,solution_concentration_unit,solution_viscosity,solution_viscosity_unit,solution_surface_tension,solution_surface_tension_unit,solution_conductivity,solution_conductivity_unit,solution_evaporation_rate,solution_evaporation_rate_unit,needle_type,needle_definition,collector_type,collector_definition,voltage,voltage_unit,flow_rate,flow_rate_unit,tip_collector_distance,tip_collector_distance_unit,spinning_duration,spinning_duration_unit,temperature,temperature_unit,humidity,humidity_unit,was_formation_stable,process_instability,fiber_diameter,fiber_diameter_unit,fiber_diameter_variation,fiber_diameter_variation_unit,morphology,publication_title,is_custom_device,device_manufacturer,device_model,tensile_strength,tensile_strength_unit,modulus,modulus_unit,elongation_at_break,elongation_at_break_unit,fracture_behaviour,surface_area,surface_area_unit,porosity,porosity_unit,permeability,permeability_unit
https://doi.org/10.1016/j.polymer.2008.09.025,135,False,PS,"[{""name"": ""PS""}]",False,DMF,"[{""name"": ""DMF""}]",15.0,,,,,,,,,,Single Needle,"{""size"": 26.0, ""unit"": ""G""}",Flat,,15.0,kV,1.0,mL/h,10.0,cm,,,22.0,,45.0,%,True,,942.0,nm,171.0,nm,,,,,,,,,,,,,,,,,,
https://doi.org/10.1016/j.polymer.2008.09.025,136,False,PS,"[{""name"": ""PS""}]",False,DMF,"[{""name"": ""DMF""}]",20.0,,,,,,,,,,Single Needle,"{""size"": 26.0, ""unit"": ""G""}",Flat,,15.0,kV,1.0,mL/h,10.0,cm,,,22.0,,45.0,%,True,,1376.0,nm,272.0,nm,,,,,,,,,,,,,,,,,,
https://doi.org/10.1016/j.polymer.2008.09.025,137,False,PS,"[{""name"": ""PS""}]",False,DMF,"[{""name"": ""DMF""}]",25.0,,,,,,,,,,Single Needle,"{""size"": 26.0, ""unit"": ""G""}",Flat,,15.0,kV,1.0,mL/h,10.0,cm,,,22.0,,45.0,%,True,,2661.0,nm,529.0,nm,,,,,,,,,,,,,,,,,,
https://doi.org/10.1016/j.polymer.2008.09.025,138,False,PS,"[{""name"": ""PS""}]",False,DMF,"[{""name"": ""DMF""}]",30.0,,,,,,,,,,Single Needle,"{""size"": 26.0, ""unit"": ""G""}",Flat,,15.0,kV,1.0,mL/h,10.0,cm,,,22.0,,45.0,%,True,,4284.0,nm,413.0,nm,,,,,,,,,,,,,,,,,,
https://doi.org/10.1016/j.polymer.2008.09.025,139,False,PS,"[{""name"": ""PS""}]",False,DMF,"[{""name"": ""DMF""}]",10.0,,,,,,,,,,Single Needle,"{""size"": 26.0, ""unit"": ""G""}",Flat,,15.0,kV,1.0,mL/h,10.0,cm,,,22.0,,45.0,%,True,,292.0,nm,48.0,nm,,,,,,,,,,,,,,,,,,
https://doi.org/10.1016/j.polymer.2008.09.025,140,False,PS,"[{""name"": ""PS""}]",False,DMF,"[{""name"": ""DMF""}]",15.0,,,,,,,,,,Single Needle,"{""size"": 26.0, ""unit"": ""G""}",Flat,,15.0,kV,1.0,mL/h,10.0,cm,,,22.0,,45.0,%,True,,942.0,nm,248.0,nm,,,,,,,,,,,,,,,,,,
https://doi.org/10.1016/j.polymer.2008.09.025,141,False,PS,"[{""name"": ""PS""}]",False,DMF,"[{""name"": ""DMF""}]",20.0,,,,,,,,,,Single Needle,"{""size"": 26.0, ""unit"": ""G""}",Flat,,15.0,kV,1.0,mL/h,10.0,cm,,,22.0,,45.0,%,True,,1534.0,nm,366.0,nm,,,,,,,,,,,,,,,,,,
https://doi.org/10.1016/j.polymer.2008.09.025,142,False,PS,"[{""name"": ""PS""}]",False,DMF,"[{""name"": ""DMF""}]",25.0,,,,,,,,,,Single Needle,"{""size"": 26.0, ""unit"": ""G""}",Flat,,15.0,kV,1.0,mL/h,10.0,cm,,,22.0,,45.0,%,True,,1656.0,nm,218.0,nm,,,,,,,,,,,,,,,,,,
https://doi.org/10.1016/j.polymer.2008.09.025,143,False,PS,"[{""name"": ""PS""}]",False,DMF,"[{""name"": ""DMF""}]",30.0,,,,,,,,,,Single Needle,"{""size"": 26.0, ""unit"": ""G""}",Flat,,15.0,kV,1.0,mL/h,10.0,cm,,,22.0,,45.0,%,True,,3803.0,nm,596.0,nm,,,,,,,,,,,,,,,,,,
https://doi.org/10.1016/j.polymer.2008.09.025,144,False,PS,"[{""name"": ""PS""}]",False,DMF,"[{""name"": ""DMF""}]",10.0,,,,,,,,,,Single Needle,"{""size"": 26.0, ""unit"": ""G""}",Flat,,15.0,kV,1.0,mL/h,10.0,cm,,,22.0,,45.0,%,True,,191.0,nm,35.0,nm,,,,,,,,,,,,,,,,,,
https://doi.org/10.1016/j.polymer.2008.09.025,145,False,PS,"[{""name"": ""PS""}]",False,DMF,"[{""name"": ""DMF""}]",15.0,,,,,,,,,,Single Needle,"{""size"": 26.0, ""unit"": ""G""}",Flat,,15.0,kV,1.0,mL/h,10.0,cm,,,22.0,,45.0,%,True,,443.0,nm,86.0,nm,,,,,,,,,,,,,,,,,,
https://doi.org/10.1016/j.polymer.2008.09.025,146,False,PS,"[{""name"": ""PS""}]",False,DMF,"[{""name"": ""DMF""}]",20.0,,,,,,,,,,Single Needle,"{""size"": 26.0, ""unit"": ""G""}",Flat,,15.0,kV,1.0,mL/h,10.0,cm,,,22.0,,45.0,%,True,,1017.0,nm,173.0,nm,,,,,,,,,,,,,,,,,,
https://doi.org/10.1016/j.polymer.2008.09.025,147,False,PS,"[{""name"": ""PS""}]",False,DMF,"[{""name"": ""DMF""}]",25.0,,,,,,,,,,Single Needle,"{""size"": 26.0, ""unit"": ""G""}",Flat,,15.0,kV,1.0,mL/h,10.0,cm,,,22.0,,45.0,%,True,,1552.0,nm,273.0,nm,,,,,,,,,,,,,,,,,,
https://doi.org/10.1016/j.polymer.2008.09.025,148,False,PS,"[{""name"": ""PS""}]",False,DMF,"[{""name"": ""DMF""}]",10.0,,,,,,,,,,Single Needle,"{""size"": 26.0, ""unit"": ""G""}",Flat,,15.0,kV,1.0,mL/h,10.0,cm,,,22.0,,45.0,%,True,,181.0,nm,46.0,nm,,,,,,,,,,,,,,,,,,
https://doi.org/10.1016/j.polymer.2008.09.025,149,False,PS,"[{""name"": ""PS""}]",False,DMF,"[{""name"": ""DMF""}]",15.0,,,,,,,,,,Single Needle,"{""size"": 26.0, ""unit"": ""G""}",Flat,,15.0,kV,1.0,mL/h,10.0,cm,,,22.0,,45.0,%,True,,490.0,nm,83.0,nm,,,,,,,,,,,,,,,,,,
https://doi.org/10.1002/adv.21947,150,False,PS,"[{""name"": ""PS""}]",False,DMF,"[{""name"": ""DMF""}]",18.0,wt%,,,,,,,,,Single Needle,"{""size"": 22.0, ""unit"": ""G""}",Flat,,17.0,kV,0.3,mL/h,16.0,cm,,,23.0,,45.0,%,True,,312.0,nm,,nm,,,,,,,,,,,,,,,,,,
https://doi.org/10.1002/adv.21947,151,False,PS,"[{""name"": ""PS""}]",False,DMF,"[{""name"": ""DMF""}]",18.0,wt%,,,,,,,,,Single Needle,"{""size"": 22.0, ""unit"": ""G""}",Rolling Drum,"{""rotationSpeed"": 20.0, ""rotationSpeedUnit"": ""rpm""}",14.0,kV,0.3,mL/h,20.0,cm,,,23.0,,45.0,%,True,,436.0,nm,,nm,,,,,,,,,,,,,,,,,,
https://doi.org/10.1002/adv.21947,152,False,PS,"[{""name"": ""PS""}]",False,DMF,"[{""name"": ""DMF""}]",18.0,wt%,,,,,,,,,Single Needle,"{""size"": 22.0, ""unit"": ""G""}",Rolling Drum,"{""rotationSpeed"": 20.0, ""rotationSpeedUnit"": ""rpm""}",17.0,kV,0.3,mL/h,16.0,cm,,,23.0,,45.0,%,True,,337.0,nm,,nm,,,,,,,,,,,,,,,,,,
https://doi.org/10.1002/adv.21947,153,False,PS,"[{""name"": ""PS""}]",False,DMF,"[{""name"": ""DMF""}]",18.0,wt%,,,,,,,,,Single Needle,"{""size"": 22.0, ""unit"": ""G""}",Rolling Drum,"{""rotationSpeed"": 20.0, ""rotationSpeedUnit"": ""rpm""}",17.0,kV,0.3,mL/h,16.0,cm,,,23.0,,45.0,%,True,,311.0,nm,,nm,,,,,,,,,,,,,,,,,,
https://doi.org/10.1002/adv.21947,154,False,PS,"[{""name"": ""PS""}]",False,DMF,"[{""name"": ""DMF""}]",18.0,wt%,,,,,,,,,Single Needle,"{""size"": 22.0, ""unit"": ""G""}",Rolling Drum,"{""rotationSpeed"": 20.0, ""rotationSpeedUnit"": ""rpm""}",17.0,kV,0.3,mL/h,16.0,cm,,,23.0,,45.0,%,True,,341.0,nm,,nm,,,,,,,,,,,,,,,,,,
https://doi.org/10.1002/adv.21947,155,False,PS,"[{""name"": ""PS""}]",False,DMF,"[{""name"": ""DMF""}]",21.0,wt%,,,,,,,,,Single Needle,"{""size"": 22.0, ""unit"": ""G""}",Rolling Drum,"{""rotationSpeed"": 20.0, ""rotationSpeedUnit"": ""rpm""}",14.0,kV,0.3,mL/h,16.0,cm,,,23.0,,45.0,%,True,,541.0,nm,,nm,,,,,,,,,,,,,,,,,,
https://doi.org/10.1002/adv.21947,156,False,PS,"[{""name"": ""PS""}]",False,DMF,"[{""name"": ""DMF""}]",18.0,wt%,,,,,,,,,Single Needle,"{""size"": 22.0, ""unit"": ""G""}",Rolling Drum,"{""rotationSpeed"": 20.0, ""rotationSpeedUnit"": ""rpm""}",17.0,kV,0.3,mL/h,16.0,cm,,,23.0,,45.0,%,True,,354.0,nm,,nm,,,,,,,,,,,,,,,,,,
https://doi.org/10.1002/adv.21947,157,False,PS,"[{""name"": ""PS""}]",False,DMF,"[{""name"": ""DMF""}]",18.0,wt%,,,,,,,,,Single Needle,"{""size"": 22.0, ""unit"": ""G""}",Rolling Drum,"{""rotationSpeed"": 20.0, ""rotationSpeedUnit"": ""rpm""}",17.0,kV,0.3,mL/h,12.0,cm,,,23.0,,45.0,%,True,,683.0,nm,,nm,,,,,,,,,,,,,,,,,,
https://doi.org/10.1002/adv.21947,158,False,PS,"[{""name"": ""PS""}]",False,DMF,"[{""name"": ""DMF""}]",15.0,wt%,,,,,,,,,Single Needle,"{""size"": 22.0, ""unit"": ""G""}",Rolling Drum,"{""rotationSpeed"": 20.0, ""rotationSpeedUnit"": ""rpm""}",14.0,kV,0.3,mL/h,12.0,cm,,,23.0,,45.0,%,True,,385.0,nm,,nm,,,,,,,,,,,,,,,,,,
https://doi.org/10.1002/adv.21947,159,False,PS,"[{""name"": ""PS""}]",False,DMF,"[{""name"": ""DMF""}]",15.0,wt%,,,,,,,,,Single Needle,"{""size"": 22.0, ""unit"": ""G""}",Rolling Drum,"{""rotationSpeed"": 20.0, ""rotationSpeedUnit"": ""rpm""}",20.0,kV,0.3,mL/h,12.0,cm,,,23.0,,45.0,%,True,,512.0,nm,,nm,,,,,,,,,,,,,,,,,,
https://doi.org/10.1002/adv.21947,160,False,PS,"[{""name"": ""PS""}]",False,DMF,"[{""name"": ""DMF""}]",15.0,wt%,,,,,,,,,Single Needle,"{""size"": 22.0, ""unit"": ""G""}",Rolling Drum,"{""rotationSpeed"": 20.0, ""rotationSpeedUnit"": ""rpm""}",17.0,kV,0.3,mL/h,20.0,cm,,,23.0,,45.0,%,True,,189.0,nm,,nm,,,,,,,,,,,,,,,,,,
https://doi.org/10.1002/adv.21947,161,False,PS,"[{""name"": ""PS""}]",False,DMF,"[{""name"": ""DMF""}]",18.0,wt%,,,,,,,,,Single Needle,"{""size"": 22.0, ""unit"": ""G""}",Rolling Drum,"{""rotationSpeed"": 20.0, ""rotationSpeedUnit"": ""rpm""}",14.0,kV,0.3,mL/h,16.0,cm,,,23.0,,45.0,%,True,,194.0,nm,,nm,,,,,,,,,,,,,,,,,,
https://doi.org/10.1002/adv.21947,162,False,PS,"[{""name"": ""PS""}]",False,DMF,"[{""name"": ""DMF""}]",15.0,wt%,,,,,,,,,Single Needle,"{""size"": 22.0, ""unit"": ""G""}",Rolling Drum,"{""rotationSpeed"": 20.0, ""rotationSpeedUnit"": ""rpm""}",20.0,kV,0.3,mL/h,16.0,cm,,,23.0,,45.0,%,True,,202.0,nm,,nm,,,,,,,,,,,,,,,,,,
https://doi.org/10.1002/adv.21947,163,False,PS,"[{""name"": ""PS""}]",False,DMF,"[{""name"": ""DMF""}]",18.0,wt%,,,,,,,,,Single Needle,"{""size"": 22.0, ""unit"": ""G""}",Rolling Drum,"{""rotationSpeed"": 20.0, ""rotationSpeedUnit"": ""rpm""}",20.0,kV,0.3,mL/h,20.0,cm,,,23.0,,45.0,%,True,,423.0,nm,,nm,,,,,,,,,,,,,,,,,,
https://doi.org/10.1002/adv.21947,164,False,PS,"[{""name"": ""PS""}]",False,DMF,"[{""name"": ""DMF""}]",15.0,wt%,,,,,,,,,Single Needle,"{""size"": 22.0, ""unit"": ""G""}",Rolling Drum,"{""rotationSpeed"": 20.0, ""rotationSpeedUnit"": ""rpm""}",17.0,kV,0.3,mL/h,12.0,cm,,,23.0,,45.0,%,True,,296.0,nm,,nm,,,,,,,,,,,,,,,,,,
https://doi.org/10.1002/adv.21947,165,False,PS,"[{""name"": ""PS""}]",False,DMF,"[{""name"": ""DMF""}]",21.0,wt%,,,,,,,,,Single Needle,"{""size"": 22.0, ""unit"": ""G""}",Rolling Drum,"{""rotationSpeed"": 20.0, ""rotationSpeedUnit"": ""rpm""}",17.0,kV,0.3,mL/h,20.0,cm,,,23.0,,45.0,%,True,,641.0,nm,,nm,,,,,,,,,,,,,,,,,,
https://doi.org/10.1002/adv.21947,166,False,PS,"[{""name"": ""PS""}]",False,DMF,"[{""name"": ""DMF""}]",21.0,wt%,,,,,,,,,Single Needle,"{""size"": 22.0, ""unit"": ""G""}",Rolling Drum,"{""rotationSpeed"": 20.0, ""rotationSpeedUnit"": ""rpm""}",20.0,kV,0.3,mL/h,16.0,cm,,,23.0,,45.0,%,True,,663.0,nm,,nm,,,,,,,,,,,,,,,,,,
https://doi.org/10.3390/ma8052718,167,False,PS,"[{""name"": ""PS""}]",False,DMF,"[{""name"": ""DMF""}]",23.0,wt%,,,,,,,,,Single Needle,"{""size"": 22.0, ""unit"": ""G""}",Rolling Drum,"{""rotationSpeed"": 80.0, ""rotationSpeedUnit"": ""rpm""}",15.0,kV,3.75,mL/h,15.0,cm,,,25.0,,13.0,%,True,,1200.0,nm,50.0,nm,,,,,,,,,,,,,,,,,,
https://doi.org/10.3390/nano11102514,168,False,PVA,"[{""name"": ""PVA""}]",False,DISTILLED_WATER,"[{""name"": ""DISTILLED_WATER""}]",8.0,wt%,,,,,,,,,Single Needle,"{""size"": 21.0, ""unit"": ""G""}",Rolling Drum,,20.0,kV,0.5,mL/h,10.0,cm,,,23.0,,45.0,%,True,,95.28,nm,12.05,nm,,,,,,,,,,,,,,,,,,
https://doi.org/10.3390/nano11102514,169,False,PVA,"[{""name"": ""PVA""}]",False,DISTILLED_WATER,"[{""name"": ""DISTILLED_WATER""}]",9.0,wt%,,,,,,,,,Single Needle,"{""size"": 21.0, ""unit"": ""G""}",Rolling Drum,,20.0,kV,0.5,mL/h,10.0,cm,,,23.0,,45.0,%,True,,126.07,nm,26.65,nm,,,,,,,,,,,,,,,,,,
https://doi.org/10.3390/nano11102514,170,False,PVA,"[{""name"": ""PVA""}]",False,DISTILLED_WATER,"[{""name"": ""DISTILLED_WATER""}]",10.0,wt%,,,,,,,,,Single Needle,"{""size"": 21.0, ""unit"": ""G""}",Rolling Drum,,20.0,kV,0.5,mL/h,10.0,cm,,,23.0,,45.0,%,True,,174.21,nm,23.57,nm,,,,,,,,,,,,,,,,,,
https://doi.org/10.3390/nano11102514,171,False,PVA,"[{""name"": ""PVA""}]",False,DISTILLED_WATER,"[{""name"": ""DISTILLED_WATER""}]",11.0,wt%,,,,,,,,,Single Needle,"{""size"": 21.0, ""unit"": ""G""}",Rolling Drum,,20.0,kV,0.5,mL/h,10.0,cm,,,23.0,,45.0,%,True,,147.91,nm,20.93,nm,,,,,,,,,,,,,,,,,,
https://doi.org/10.3390/nano11102514,172,False,PVA,"[{""name"": ""PVA""}]",False,DISTILLED_WATER,"[{""name"": ""DISTILLED_WATER""}]",12.0,wt%,,,,,,,,,Single Needle,"{""size"": 21.0, ""unit"": ""G""}",Rolling Drum,,20.0,kV,0.5,mL/h,10.0,cm,,,23.0,,45.0,%,True,,190.66,nm,22.84,nm,,,,,,,,,,,,,,,,,,
https://doi.org/10.3390/nano11102514,173,False,PVA,"[{""name"": ""PVA""}]",False,DISTILLED_WATER,"[{""name"": ""DISTILLED_WATER""}]",13.0,wt%,,,,,,,,,Single Needle,"{""size"": 21.0, ""unit"": ""G""}",Rolling Drum,,20.0,kV,0.5,mL/h,10.0,cm,,,23.0,,45.0,%,True,,266.7,nm,30.61,nm,,,,,,,,,,,,,,,,,,
https://doi.org/10.3390/nano11102514,174,False,PVA,"[{""name"": ""PVA""}]",False,DISTILLED_WATER,"[{""name"": ""DISTILLED_WATER""}]",14.0,wt%,,,,,,,,,Single Needle,"{""size"": 21.0, ""unit"": ""G""}",Rolling Drum,,20.0,kV,0.5,mL/h,10.0,cm,,,23.0,,45.0,%,True,,308.92,nm,33.74,nm,,,,,,,,,,,,,,,,,,
https://doi.org/10.3390/nano11102514,175,False,PVA,"[{""name"": ""PVA""}]",False,DISTILLED_WATER,"[{""name"": ""DISTILLED_WATER""}]",15.0,wt%,,,,,,,,,Single Needle,"{""size"": 21.0, ""unit"": ""G""}",Rolling Drum,,20.0,kV,0.5,mL/h,10.0,cm,,,23.0,,45.0,%,True,,479.46,nm,40.6,nm,,,,,,,,,,,,,,,,,,
https://doi.org/10.30684/etj.35.4A.5,176,False,PVA,"[{""name"": ""PVA""}]",False,WATER,"[{""name"": ""WATER""}]",10.0,wt%,,,,,,,,,Single Needle,"{""size"": 22.0, ""unit"": ""G""}",Flat,,15.0,kV,0.2,mL/h,4.0,cm,,,23.0,,45.0,%,True,,875.0,nm,,nm,,,,,,,,,,,,,,,,,,
https://doi.org/10.30684/etj.35.4A.5,177,False,PVA,"[{""name"": ""PVA""}]",False,WATER,"[{""name"": ""WATER""}]",10.0,wt%,,,,,,,,,Single Needle,"{""size"": 22.0, ""unit"": ""G""}",Flat,,15.0,kV,0.2,mL/h,8.0,cm,,,23.0,,45.0,%,True,,415.0,nm,,nm,,,,,,,,,,,,,,,,,,
https://doi.org/10.30684/etj.35.4A.5,178,False,PVA,"[{""name"": ""PVA""}]",False,WATER,"[{""name"": ""WATER""}]",10.0,wt%,,,,,,,,,Single Needle,"{""size"": 22.0, ""unit"": ""G""}",Flat,,15.0,kV,0.2,mL/h,12.0,cm,,,23.0,,45.0,%,True,,400.0,nm,,nm,,,,,,,,,,,,,,,,,,
https://doi.org/10.30684/etj.35.4A.5,179,False,PVA,"[{""name"": ""PVA""}]",False,WATER,"[{""name"": ""WATER""}]",10.0,wt%,,,,,,,,,Single Needle,"{""size"": 22.0, ""unit"": ""G""}",Flat,,15.0,kV,0.2,mL/h,15.0,cm,,,23.0,,45.0,%,True,,360.0,nm,,nm,,,,,,,,,,,,,,,,,,
https://doi.org/10.30684/etj.35.4A.5,180,False,PVA,"[{""name"": ""PVA""}]",False,WATER,"[{""name"": ""WATER""}]",10.0,wt%,,,,,,,,,Single Needle,"{""size"": 22.0, ""unit"": ""G""}",Flat,,15.0,kV,0.2,mL/h,20.0,cm,,,23.0,,45.0,%,True,,250.0,nm,,nm,,,,,,,,,,,,,,,,,,
https://doi.org/10.30684/etj.35.4A.5,181,False,PVA,"[{""name"": ""PVA""}]",False,WATER,"[{""name"": ""WATER""}]",10.0,wt%,,,,,,,,,Single Needle,"{""size"": 22.0, ""unit"": ""G""}",Flat,,15.0,kV,0.2,mL/h,22.0,cm,,,23.0,,45.0,%,True,,600.0,nm,,nm,,,,,,,,,,,,,,,,,,
https://doi.org/10.1002/jbm.b.33337,182,False,PVA,"[{""name"": ""PVA""}]",False,WATER,"[{""name"": ""WATER""}]",10.0,wt%,,,,,,,,,Single Needle,"{""size"": 18.0, ""unit"": ""G""}",Flat,,20.0,kV,1.0,mL/h,15.0,cm,,,,,45.0,%,True,,400.0,nm,100.0,nm,,,,,,,,,,,,,,,,,,
DOI:10.3390/nano14131083,183,False,PVA,"[{""name"": ""PVA""}]",False,DISTILLED_WATER,"[{""name"": ""DISTILLED_WATER""}]",8.0,wt%,,,,,,,,,Single Needle,"{""size"": 22.0, ""unit"": ""G""}",Flat,,10.0,kV,0.5,mL/h,12.0,cm,,,,,45.0,%,True,,473.0,nm,57.0,nm,,,,,,,,,,,,,,,,,,
https://doi.org/10.1016/j.eurpolymj.2004.10.027,184,False,PVA,"[{""name"": ""PVA""}]",False,WATER,"[{""name"": ""WATER""}]",7.4,wt%,,,,,,,,,Single Needle,"{""size"": 9.0, ""unit"": ""G""}",Flat,,5.0,kV,0.2,mL/h,15.0,cm,,,23.0,,45.0,%,True,,218.0,nm,20.0,nm,,,,,,,,,,,,,,,,,,
https://doi.org/10.1016/j.eurpolymj.2004.10.027,185,False,PVA,"[{""name"": ""PVA""}]",False,WATER,"[{""name"": ""WATER""}]",7.4,wt%,,,,,,,,,Single Needle,"{""size"": 9.0, ""unit"": ""G""}",Flat,,8.0,kV,0.2,mL/h,15.0,cm,,,23.0,,45.0,%,True,,241.0,nm,31.0,nm,,,,,,,,,,,,,,,,,,
https://doi.org/10.1016/j.eurpolymj.2004.10.027,186,False,PVA,"[{""name"": ""PVA""}]",False,WATER,"[{""name"": ""WATER""}]",7.4,wt%,,,,,,,,,Single Needle,"{""size"": 9.0, ""unit"": ""G""}",Flat,,10.0,kV,0.2,mL/h,15.0,cm,,,23.0,,45.0,%,True,,230.0,nm,63.0,nm,,,,,,,,,,,,,,,,,,
https://doi.org/10.1016/j.eurpolymj.2004.10.027,187,False,PVA,"[{""name"": ""PVA""}]",False,WATER,"[{""name"": ""WATER""}]",7.4,wt%,,,,,,,,,Single Needle,"{""size"": 9.0, ""unit"": ""G""}",Flat,,13.0,kV,0.2,mL/h,15.0,cm,,,23.0,,45.0,%,True,,254.0,nm,76.0,nm,,,,,,,,,,,,,,,,,,
https://doi.org/10.1016/j.eurpolymj.2004.10.027,188,False,PVA,"[{""name"": ""PVA""}]",False,WATER,"[{""name"": ""WATER""}]",6.0,wt%,,,,,,,,,Single Needle,"{""size"": 9.0, ""unit"": ""G""}",Flat,,8.0,kV,0.2,mL/h,15.0,cm,,,23.0,,45.0,%,True,,87.0,nm,14.0,nm,,,,,,,,,,,,,,,,,,
https://doi.org/10.1016/j.eurpolymj.2004.10.027,189,False,PVA,"[{""name"": ""PVA""}]",False,WATER,"[{""name"": ""WATER""}]",6.5,wt%,,,,,,,,,Single Needle,"{""size"": 9.0, ""unit"": ""G""}",Flat,,8.0,kV,0.2,mL/h,15.0,cm,,,23.0,,45.0,%,True,,152.0,nm,25.0,nm,,,,,,,,,,,,,,,,,,
https://doi.org/10.1016/j.eurpolymj.2004.10.027,190,False,PVA,"[{""name"": ""PVA""}]",False,WATER,"[{""name"": ""WATER""}]",7.0,wt%,,,,,,,,,Single Needle,"{""size"": 9.0, ""unit"": ""G""}",Flat,,8.0,kV,0.2,mL/h,15.0,cm,,,23.0,,45.0,%,True,,184.0,nm,26.0,nm,,,,,,,,,,,,,,,,,,
https://doi.org/10.1016/j.eurpolymj.2004.10.027,191,False,PVA,"[{""name"": ""PVA""}]",False,WATER,"[{""name"": ""WATER""}]",8.0,wt%,,,,,,,,,Single Needle,"{""size"": 9.0, ""unit"": ""G""}",Flat,,8.0,kV,0.2,mL/h,15.0,cm,,,23.0,,45.0,%,True,,246.0,nm,50.0,nm,,,,,,,,,,,,,,,,,,
https://doi.org/10.1016/j.eurpolymj.2004.10.027,192,False,PVA,"[{""name"": ""PVA""}]",False,WATER,"[{""name"": ""WATER""}]",8.0,wt%,,,,,,,,,Single Needle,"{""size"": 9.0, ""unit"": ""G""}",Flat,,5.0,kV,0.2,mL/h,10.0,cm,,,23.0,,45.0,%,True,,214.0,nm,19.0,nm,,,,,,,,,,,,,,,,,,
https://doi.org/10.1016/j.eurpolymj.2004.10.027,193,False,PVA,"[{""name"": ""PVA""}]",False,WATER,"[{""name"": ""WATER""}]",8.0,wt%,,,,,,,,,Single Needle,"{""size"": 9.0, ""unit"": ""G""}",Flat,,5.0,kV,0.2,mL/h,10.0,cm,,,23.0,,45.0,%,True,,190.0,nm,19.0,nm,,,,,,,,,,,,,,,,,,
https://doi.org/10.1016/j.eurpolymj.2004.10.027,194,False,PVA,"[{""name"": ""PVA""}]",False,WATER,"[{""name"": ""WATER""}]",8.0,wt%,,,,,,,,,Single Needle,"{""size"": 9.0, ""unit"": ""G""}",Flat,,5.0,kV,0.2,mL/h,10.0,cm,,,23.0,,45.0,%,True,,158.0,nm,19.0,nm,,,,,,,,,,,,,,,,,,
https://doi.org/10.1016/j.eurpolymj.2004.10.027,195,False,PVA,"[{""name"": ""PVA""}]",False,WATER,"[{""name"": ""WATER""}]",8.0,wt%,,,,,,,,,Single Needle,"{""size"": 9.0, ""unit"": ""G""}",Flat,,5.0,kV,0.2,mL/h,10.0,cm,,,23.0,,45.0,%,True,,159.0,nm,21.0,nm,,,,,,,,,,,,,,,,,,
https://doi.org/10.1016/j.molliq.2023.122819,196,False,PVA,"[{""name"": ""PVA""}]",False,WATER,"[{""name"": ""WATER""}]",5.0,wt%,,,,,,,,,Single Needle,"{""size"": 18.0, ""unit"": ""G""}",Flat,,17.75,kV,1.2,mL/h,15.0,cm,,,23.0,,26.0,%,True,,205.0,nm,30.0,nm,,,,,,,,,,,,,,,,,,
https://doi.org/10.1016/j.molliq.2023.122819,197,False,PVA,"[{""name"": ""PVA""}]",False,WATER,"[{""name"": ""WATER""}]",10.0,wt%,,,,,,,,,Single Needle,"{""size"": 18.0, ""unit"": ""G""}",Flat,,17.75,kV,1.2,mL/h,15.0,cm,,,23.0,,26.0,%,True,,696.0,nm,110.0,nm,,,,,,,,,,,,,,,,,,
https://doi.org/10.1016/j.molliq.2023.122819,198,False,PVA,"[{""name"": ""PVA""}]",False,WATER,"[{""name"": ""WATER""}]",15.0,wt%,,,,,,,,,Single Needle,"{""size"": 18.0, ""unit"": ""G""}",Flat,,17.75,kV,1.2,mL/h,15.0,cm,,,23.0,,26.0,%,True,,468.0,nm,71.0,nm,,,,,,,,,,,,,,,,,,
https://doi.org/10.1016/j.molliq.2023.122819,199,False,PVA,"[{""name"": ""PVA""}]",False,WATER,"[{""name"": ""WATER""}]",20.0,wt%,,,,,,,,,Single Needle,"{""size"": 18.0, ""unit"": ""G""}",Flat,,17.75,kV,1.2,mL/h,15.0,cm,,,23.0,,26.0,%,True,,170.0,nm,18.0,nm,,,,,,,,,,,,,,,,,,
https://doi.org/10.1016/j.molliq.2023.122819,200,False,PVA,"[{""name"": ""PVA""}]",False,WATER,"[{""name"": ""WATER""}]",25.0,wt%,,,,,,,,,Single Needle,"{""size"": 18.0, ""unit"": ""G""}",Flat,,17.75,kV,1.2,mL/h,15.0,cm,,,23.0,,26.0,%,True,,444.0,nm,31.0,nm,,,,,,,,,,,,,,,,,,
https://doi.org/10.1016/j.molliq.2023.122819,201,False,PVA,"[{""name"": ""PVA""}]",False,WATER,"[{""name"": ""WATER""}]",5.0,wt%,,,,,,,,,Single Needle,"{""size"": 18.0, ""unit"": ""G""}",Flat,,17.75,kV,1.2,mL/h,15.0,cm,,,23.0,,26.0,%,True,,571.0,nm,59.0,nm,,,,,,,,,,,,,,,,,,
https://doi.org/10.1016/j.molliq.2023.122819,202,False,PVA,"[{""name"": ""PVA""}]",False,WATER,"[{""name"": ""WATER""}]",10.0,wt%,,,,,,,,,Single Needle,"{""size"": 18.0, ""unit"": ""G""}",Flat,,17.75,kV,1.2,mL/h,15.0,cm,,,23.0,,26.0,%,True,,378.0,nm,33.0,nm,,,,,,,,,,,,,,,,,,
https://doi.org/10.1016/j.molliq.2023.122819,203,False,PVA,"[{""name"": ""PVA""}]",False,WATER,"[{""name"": ""WATER""}]",10.0,wt%,,,,,,,,,Single Needle,"{""size"": 18.0, ""unit"": ""G""}",Flat,,17.75,kV,1.2,mL/h,15.0,cm,,,23.0,,26.0,%,True,,458.0,nm,126.0,nm,,,,,,,,,,,,,,,,,,
https://doi.org/10.1016/j.molliq.2023.122819,204,False,PVP,"[{""name"": ""PVP""}]",False,WATER,"[{""name"": ""WATER""}]",20.0,wt%,,,,,,,,,Single Needle,"{""size"": 18.0, ""unit"": ""G""}",Flat,,17.75,kV,1.2,mL/h,15.0,cm,,,23.0,,26.0,%,True,,546.0,nm,47.0,nm,,,,,,,,,,,,,,,,,,
https://doi.org/10.1016/j.molliq.2023.122819,205,False,PVP,"[{""name"": ""PVP""}]",False,WATER,"[{""name"": ""WATER""}]",25.0,wt%,,,,,,,,,Single Needle,"{""size"": 18.0, ""unit"": ""G""}",Flat,,17.75,kV,1.2,mL/h,15.0,cm,,,23.0,,26.0,%,True,,460.0,nm,84.0,nm,,,,,,,,,,,,,,,,,,
https://doi.org/10.3390/nano10061221,206,False,PVDF,"[{""name"": ""PVDF""}]",True,DMSO-ACETONE,"[{""name"": ""DMSO""}, {""name"": ""ACETONE""}]",20.0,wt%,,,,,,,,,Single Needle,"{""size"": 17.0, ""unit"": ""G""}",Rolling Drum,"{""rotationSpeed"": 2000.0, ""rotationSpeedUnit"": ""rpm""}",25.0,kV,1.08,mL/h,20.0,cm,,,23.0,,45.0,%,True,,1343.0,nm,109.0,nm,,,,,,,,,,,,,,,,,,
https://doi.org/10.3390/nano10061221,207,False,PVDF,"[{""name"": ""PVDF""}]",True,DMSO-ACETONE,"[{""name"": ""DMSO""}, {""name"": ""ACETONE""}]",20.0,wt%,,,,,,,,,Single Needle,"{""size"": 17.0, ""unit"": ""G""}",Rolling Drum,"{""rotationSpeed"": 2000.0, ""rotationSpeedUnit"": ""rpm""}",25.0,kV,1.08,mL/h,25.0,cm,,,23.0,,45.0,%,True,,1292.0,nm,122.0,nm,,,,,,,,,,,,,,,,,,
https://doi.org/10.3390/nano10061221,208,False,PVDF,"[{""name"": ""PVDF""}]",True,DMSO-ACETONE,"[{""name"": ""DMSO""}, {""name"": ""ACETONE""}]",20.0,wt%,,,,,,,,,Single Needle,"{""size"": 17.0, ""unit"": ""G""}",Rolling Drum,"{""rotationSpeed"": 2000.0, ""rotationSpeedUnit"": ""rpm""}",35.0,kV,1.08,mL/h,15.0,cm,,,23.0,,45.0,%,True,,958.0,nm,64.0,nm,,,,,,,,,,,,,,,,,,
https://doi.org/10.3390/nano10061221,209,False,PVDF,"[{""name"": ""PVDF""}]",True,DMSO-ACETONE,"[{""name"": ""DMSO""}, {""name"": ""ACETONE""}]",20.0,wt%,,,,,,,,,Single Needle,"{""size"": 17.0, ""unit"": ""G""}",Rolling Drum,"{""rotationSpeed"": 2000.0, ""rotationSpeedUnit"": ""rpm""}",35.0,kV,1.08,mL/h,20.0,cm,,,23.0,,45.0,%,True,,1026.0,nm,90.0,nm,,,,,,,,,,,,,,,,,,
https://doi.org/10.3390/nano10061221,210,False,PVDF,"[{""name"": ""PVDF""}]",True,DMSO-ACETONE,"[{""name"": ""DMSO""}, {""name"": ""ACETONE""}]",20.0,wt%,,,,,,,,,Single Needle,"{""size"": 17.0, ""unit"": ""G""}",Rolling Drum,"{""rotationSpeed"": 2000.0, ""rotationSpeedUnit"": ""rpm""}",35.0,kV,1.08,mL/h,25.0,cm,,,23.0,,45.0,%,True,,994.0,nm,127.0,nm,,,,,,,,,,,,,,,,,,
https://doi.org/10.3390/nano10061221,211,False,PVDF,"[{""name"": ""PVDF""}]",True,DMSO-ACETONE,"[{""name"": ""DMSO""}, {""name"": ""ACETONE""}]",20.0,wt%,,,,,,,,,Single Needle,"{""size"": 17.0, ""unit"": ""G""}",Rolling Drum,"{""rotationSpeed"": 2000.0, ""rotationSpeedUnit"": ""rpm""}",45.0,kV,1.08,mL/h,15.0,cm,,,23.0,,45.0,%,True,,1169.0,nm,58.0,nm,,,,,,,,,,,,,,,,,,
https://doi.org/10.3390/nano10061221,212,False,PVDF,"[{""name"": ""PVDF""}]",True,DMSO-ACETONE,"[{""name"": ""DMSO""}, {""name"": ""ACETONE""}]",20.0,wt%,,,,,,,,,Single Needle,"{""size"": 17.0, ""unit"": ""G""}",Rolling Drum,"{""rotationSpeed"": 2000.0, ""rotationSpeedUnit"": ""rpm""}",45.0,kV,1.08,mL/h,20.0,cm,,,23.0,,45.0,%,True,,1392.0,nm,75.0,nm,,,,,,,,,,,,,,,,,,
https://doi.org/10.3390/nano10061221,213,False,PVDF,"[{""name"": ""PVDF""}]",True,DMSO-ACETONE,"[{""name"": ""DMSO""}, {""name"": ""ACETONE""}]",20.0,wt%,,,,,,,,,Single Needle,"{""size"": 17.0, ""unit"": ""G""}",Rolling Drum,"{""rotationSpeed"": 2000.0, ""rotationSpeedUnit"": ""rpm""}",45.0,kV,1.08,mL/h,25.0,cm,,,23.0,,45.0,%,True,,1012.0,nm,82.0,nm,,,,,,,,,,,,,,,,,,
https://doi.org/10.3390/nano10061221,214,False,PVDF,"[{""name"": ""PVDF""}]",True,DMSO-ACETONE,"[{""name"": ""DMSO""}, {""name"": ""ACETONE""}]",20.0,wt%,,,,,,,,,Single Needle,"{""size"": 17.0, ""unit"": ""G""}",Rolling Drum,"{""rotationSpeed"": 2000.0, ""rotationSpeedUnit"": ""rpm""}",50.0,kV,1.08,mL/h,15.0,cm,,,23.0,,45.0,%,True,,709.0,nm,42.0,nm,,,,,,,,,,,,,,,,,,
https://doi.org/10.3390/nano10061221,215,False,PVDF,"[{""name"": ""PVDF""}]",True,DMSO-ACETONE,"[{""name"": ""DMSO""}, {""name"": ""ACETONE""}]",20.0,wt%,,,,,,,,,Single Needle,"{""size"": 17.0, ""unit"": ""G""}",Rolling Drum,"{""rotationSpeed"": 2000.0, ""rotationSpeedUnit"": ""rpm""}",50.0,kV,1.08,mL/h,20.0,cm,,,23.0,,45.0,%,True,,678.0,nm,39.0,nm,,,,,,,,,,,,,,,,,,
https://doi.org/10.3390/nano10061221,216,False,PVDF,"[{""name"": ""PVDF""}]",True,DMSO-ACETONE,"[{""name"": ""DMSO""}, {""name"": ""ACETONE""}]",20.0,wt%,,,,,,,,,Single Needle,"{""size"": 17.0, ""unit"": ""G""}",Rolling Drum,"{""rotationSpeed"": 2000.0, ""rotationSpeedUnit"": ""rpm""}",50.0,kV,1.08,mL/h,25.0,cm,,,23.0,,45.0,%,True,,666.0,nm,44.0,nm,,,,,,,,,,,,,,,,,,
https://doi.org/10.3390/nano10061221,217,False,PVDF,"[{""name"": ""PVDF""}]",True,DMSO-ACETONE,"[{""name"": ""DMSO""}, {""name"": ""ACETONE""}]",20.0,wt%,,,,,,,,,Single Needle,,Rolling Drum,"{""rotationSpeed"": 2000.0, ""rotationSpeedUnit"": ""rpm""}",25.0,kV,1.08,mL/h,20.0,cm,,,,,45.0,%,True,,1343.0,nm,,nm,,,,,,,,,,,,,,,,,,
https://doi.org/10.3390/nano10061221,218,False,PVDF,"[{""name"": ""PVDF""}]",True,DMSO-ACETONE,"[{""name"": ""DMSO""}, {""name"": ""ACETONE""}]",20.0,wt%,,,,,,,,,Single Needle,,Rolling Drum,"{""rotationSpeed"": 2000.0, ""rotationSpeedUnit"": ""rpm""}",25.0,kV,1.08,mL/h,25.0,cm,,,,,45.0,%,True,,1292.0,nm,,nm,,,,,,,,,,,,,,,,,,
https://doi.org/10.3390/nano10061221,219,False,PVDF,"[{""name"": ""PVDF""}]",True,DMSO-ACETONE,"[{""name"": ""DMSO""}, {""name"": ""ACETONE""}]",20.0,wt%,,,,,,,,,Single Needle,,Rolling Drum,"{""rotationSpeed"": 2000.0, ""rotationSpeedUnit"": ""rpm""}",35.0,kV,1.08,mL/h,15.0,cm,,,,,45.0,%,True,,958.0,nm,,nm,,,,,,,,,,,,,,,,,,
https://doi.org/10.3390/nano10061221,220,False,PVDF,"[{""name"": ""PVDF""}]",True,DMSO-ACETONE,"[{""name"": ""DMSO""}, {""name"": ""ACETONE""}]",20.0,wt%,,,,,,,,,Single Needle,,Rolling Drum,"{""rotationSpeed"": 2000.0, ""rotationSpeedUnit"": ""rpm""}",35.0,kV,1.08,mL/h,20.0,cm,,,,,45.0,%,True,,1026.0,nm,,nm,,,,,,,,,,,,,,,,,,
https://doi.org/10.3390/nano10061221,221,False,PVDF,"[{""name"": ""PVDF""}]",True,DMSO-ACETONE,"[{""name"": ""DMSO""}, {""name"": ""ACETONE""}]",20.0,wt%,,,,,,,,,Single Needle,,Rolling Drum,"{""rotationSpeed"": 2000.0, ""rotationSpeedUnit"": ""rpm""}",35.0,kV,1.08,mL/h,25.0,cm,,,,,45.0,%,True,,994.0,nm,,nm,,,,,,,,,,,,,,,,,,
https://doi.org/10.3390/nano10061221,222,False,PVDF,"[{""name"": ""PVDF""}]",True,DMSO-ACETONE,"[{""name"": ""DMSO""}, {""name"": ""ACETONE""}]",20.0,wt%,,,,,,,,,Single Needle,,Rolling Drum,"{""rotationSpeed"": 2000.0, ""rotationSpeedUnit"": ""rpm""}",45.0,kV,1.08,mL/h,15.0,cm,,,,,45.0,%,True,,1169.0,nm,,nm,,,,,,,,,,,,,,,,,,
https://doi.org/10.3390/nano10061221,223,False,PVDF,"[{""name"": ""PVDF""}]",True,DMSO-ACETONE,"[{""name"": ""DMSO""}, {""name"": ""ACETONE""}]",20.0,wt%,,,,,,,,,Single Needle,,Rolling Drum,"{""rotationSpeed"": 2000.0, ""rotationSpeedUnit"": ""rpm""}",45.0,kV,1.08,mL/h,20.0,cm,,,,,45.0,%,True,,1392.0,nm,,nm,,,,,,,,,,,,,,,,,,
https://doi.org/10.3390/nano10061221,224,False,PVDF,"[{""name"": ""PVDF""}]",True,DMSO-ACETONE,"[{""name"": ""DMSO""}, {""name"": ""ACETONE""}]",20.0,wt%,,,,,,,,,Single Needle,,Rolling Drum,"{""rotationSpeed"": 2000.0, ""rotationSpeedUnit"": ""rpm""}",45.0,kV,1.08,mL/h,25.0,cm,,,,,45.0,%,True,,1012.0,nm,,nm,,,,,,,,,,,,,,,,,,
https://doi.org/10.3390/nano10061221,225,False,PVDF,"[{""name"": ""PVDF""}]",True,DMSO-ACETONE,"[{""name"": ""DMSO""}, {""name"": ""ACETONE""}]",20.0,wt%,,,,,,,,,Single Needle,,Rolling Drum,"{""rotationSpeed"": 2000.0, ""rotationSpeedUnit"": ""rpm""}",50.0,kV,1.08,mL/h,15.0,cm,,,,,45.0,%,True,,709.0,nm,,nm,,,,,,,,,,,,,,,,,,
https://doi.org/10.3390/nano10061221,226,False,PVDF,"[{""name"": ""PVDF""}]",True,DMSO-ACETONE,"[{""name"": ""DMSO""}, {""name"": ""ACETONE""}]",20.0,wt%,,,,,,,,,Single Needle,,Rolling Drum,"{""rotationSpeed"": 2000.0, ""rotationSpeedUnit"": ""rpm""}",50.0,kV,1.08,mL/h,20.0,cm,,,,,45.0,%,True,,678.0,nm,,nm,,,,,,,,,,,,,,,,,,
https://doi.org/10.3390/nano10061221,227,False,PVDF,"[{""name"": ""PVDF""}]",True,DMSO-ACETONE,"[{""name"": ""DMSO""}, {""name"": ""ACETONE""}]",20.0,wt%,,,,,,,,,Single Needle,,Rolling Drum,"{""rotationSpeed"": 2000.0, ""rotationSpeedUnit"": ""rpm""}",50.0,kV,1.08,mL/h,25.0,cm,,,,,45.0,%,True,,666.0,nm,,nm,,,,,,,,,,,,,,,,,,
https://doi.org/10.3390/nano10061221,228,False,PVDF,"[{""name"": ""PVDF""}]",True,DMSO-ACETONE,"[{""name"": ""DMSO""}, {""name"": ""ACETONE""}]",20.0,wt%,,,,,,,,,Single Needle,,Rolling Drum,"{""rotationSpeed"": 2000.0, ""rotationSpeedUnit"": ""rpm""}",10.0,kV,1.08,mL/h,15.0,cm,,,,,45.0,%,False,,,nm,,nm,,,,,,,,,,,,,,,,,,
https://doi.org/10.3390/nano10061221,229,False,PVDF,"[{""name"": ""PVDF""}]",True,DMSO-ACETONE,"[{""name"": ""DMSO""}, {""name"": ""ACETONE""}]",20.0,wt%,,,,,,,,,Single Needle,,Rolling Drum,"{""rotationSpeed"": 2000.0, ""rotationSpeedUnit"": ""rpm""}",10.0,kV,1.08,mL/h,20.0,cm,,,,,45.0,%,False,,,nm,,nm,,,,,,,,,,,,,,,,,,
https://doi.org/10.3390/nano10061221,230,False,PVDF,"[{""name"": ""PVDF""}]",True,DMSO-ACETONE,"[{""name"": ""DMSO""}, {""name"": ""ACETONE""}]",20.0,wt%,,,,,,,,,Single Needle,,Rolling Drum,"{""rotationSpeed"": 2000.0, ""rotationSpeedUnit"": ""rpm""}",10.0,kV,1.08,mL/h,25.0,cm,,,,,45.0,%,False,,,nm,,nm,,,,,,,,,,,,,,,,,,
https://doi.org/10.3390/nano10061221,231,False,PVDF,"[{""name"": ""PVDF""}]",True,DMSO-ACETONE,"[{""name"": ""DMSO""}, {""name"": ""ACETONE""}]",20.0,wt%,,,,,,,,,Single Needle,,Rolling Drum,"{""rotationSpeed"": 2000.0, ""rotationSpeedUnit"": ""rpm""}",25.0,kV,1.08,mL/h,15.0,cm,,,,,45.0,%,False,,,nm,,nm,,,,,,,,,,,,,,,,,,
https://doi.org/10.1016/j.memsci.2018.06.050,232,False,PVDF,"[{""name"": ""PVDF""}]",True,DMF-ACETONE,"[{""name"": ""DMF""}, {""name"": ""ACETONE""}]",10.0,wt%,,,,,,,,,Single Needle,"{""size"": 22.0, ""unit"": ""G""}",Rolling Drum,"{""rotationSpeed"": 250.0, ""rotationSpeedUnit"": ""rpm""}",11.5,kV,0.8,mL/h,18.0,cm,,,23.0,,45.0,%,True,,415.0,nm,139.0,nm,,,,,,,,,,,,,,,,,,
https://doi.org/10.1016/j.memsci.2018.06.050,233,False,PVDF,"[{""name"": ""PVDF""}]",True,DMSO-ACETONE,"[{""name"": ""DMSO""}, {""name"": ""ACETONE""}]",10.0,wt%,,,,,,,,,Single Needle,"{""size"": 22.0, ""unit"": ""G""}",Rolling Drum,"{""rotationSpeed"": 250.0, ""rotationSpeedUnit"": ""rpm""}",11.5,kV,0.8,mL/h,18.0,cm,,,23.0,,45.0,%,True,,625.0,nm,113.0,nm,,,,,,,,,,,,,,,,,,
https://doi.org/10.1016/j.memsci.2018.06.050,234,False,PVDF,"[{""name"": ""PVDF""}]",True,NMP-ACETONE,"[{""name"": ""NMP""}, {""name"": ""ACETONE""}]",10.0,wt%,,,,,,,,,Single Needle,"{""size"": 22.0, ""unit"": ""G""}",Rolling Drum,"{""rotationSpeed"": 250.0, ""rotationSpeedUnit"": ""rpm""}",11.5,kV,0.8,mL/h,18.0,cm,,,23.0,,45.0,%,True,,521.0,nm,313.0,nm,,,,,,,,,,,,,,,,,,
https://doi.org/10.1016/j.memsci.2018.06.050,235,False,PVDF,"[{""name"": ""PVDF""}]",True,DMSO-ACETONE,"[{""name"": ""DMSO""}, {""name"": ""ACETONE""}]",10.0,wt%,,,,,,,,,Single Needle,,Rolling Drum,"{""rotationSpeed"": 250.0, ""rotationSpeedUnit"": ""rpm""}",11.5,kV,0.8,mL/h,18.0,cm,,,,,45.0,%,True,,625.0,nm,,nm,,,,,,,,,,,,,,,,,,
https://doi.org/10.1016/j.memsci.2018.06.050,236,False,PVDF,"[{""name"": ""PVDF""}]",True,DMF-ACETONE,"[{""name"": ""DMF""}, {""name"": ""ACETONE""}]",10.0,wt%,,,,,,,,,Single Needle,,Rolling Drum,"{""rotationSpeed"": 250.0, ""rotationSpeedUnit"": ""rpm""}",11.5,kV,0.8,mL/h,18.0,cm,,,,,45.0,%,True,,415.0,nm,,nm,,,,,,,,,,,,,,,,,,
https://doi.org/10.1016/j.memsci.2018.06.050,237,False,PVDF,"[{""name"": ""PVDF""}]",True,NMP-ACETONE,"[{""name"": ""NMP""}, {""name"": ""ACETONE""}]",10.0,wt%,,,,,,,,,Single Needle,,Rolling Drum,"{""rotationSpeed"": 250.0, ""rotationSpeedUnit"": ""rpm""}",11.5,kV,0.8,mL/h,18.0,cm,,,,,45.0,%,True,,521.0,nm,,nm,,,,,,,,,,,,,,,,,,
doi:10.1016/j.compositesb.2019.01.094,238,False,PVP,"[{""name"": ""PVP""}]",False,ETHANOL,"[{""name"": ""ETHANOL""}]",14.0,wt%,,,,,,,,,Single Needle,"{""size"": 22.0, ""unit"": ""G""}",Flat,,10.0,kV,4.0,mL/h,18.0,cm,,,,,45.0,%,True,,1407.0,nm,,nm,,,,,,,,,,,,,,,,,,
doi:10.1016/j.compositesb.2019.01.094,239,False,PVP,"[{""name"": ""PVP""}]",False,ETHANOL,"[{""name"": ""ETHANOL""}]",10.0,wt%,,,,,,,,,Single Needle,"{""size"": 22.0, ""unit"": ""G""}",Flat,,16.0,kV,10.0,mL/h,14.0,cm,,,,,45.0,%,True,,308.0,nm,,nm,,,,,,,,,,,,,,,,,,
doi:10.1016/j.compositesb.2019.01.094,240,False,PVP,"[{""name"": ""PVP""}]",False,ETHANOL,"[{""name"": ""ETHANOL""}]",14.0,wt%,,,,,,,,,Single Needle,"{""size"": 22.0, ""unit"": ""G""}",Flat,,22.0,kV,4.0,mL/h,10.0,cm,,,,,45.0,%,True,,634.0,nm,,nm,,,,,,,,,,,,,,,,,,
doi:10.1016/j.compositesb.2019.01.094,241,False,PVP,"[{""name"": ""PVP""}]",False,ETHANOL,"[{""name"": ""ETHANOL""}]",6.0,wt%,,,,,,,,,Single Needle,"{""size"": 22.0, ""unit"": ""G""}",Flat,,22.0,kV,4.0,mL/h,10.0,cm,,,,,45.0,%,True,,236.0,nm,,nm,,,,,,,,,,,,,,,,,,
doi:10.1016/j.compositesb.2019.01.094,242,False,PVP,"[{""name"": ""PVP""}]",False,ETHANOL,"[{""name"": ""ETHANOL""}]",14.0,wt%,,,,,,,,,Single Needle,"{""size"": 22.0, ""unit"": ""G""}",Flat,,10.0,kV,16.0,mL/h,10.0,cm,,,,,45.0,%,True,,7311.0,nm,,nm,,,,,,,,,,,,,,,,,,
doi:10.1016/j.compositesb.2019.01.094,243,False,PVP,"[{""name"": ""PVP""}]",False,ETHANOL,"[{""name"": ""ETHANOL""}]",6.0,wt%,,,,,,,,,Single Needle,"{""size"": 22.0, ""unit"": ""G""}",Flat,,22.0,kV,16.0,mL/h,10.0,cm,,,,,45.0,%,True,,168.0,nm,,nm,,,,,,,,,,,,,,,,,,
doi:10.1016/j.compositesb.2019.01.094,244,False,PVP,"[{""name"": ""PVP""}]",False,ETHANOL,"[{""name"": ""ETHANOL""}]",6.0,wt%,,,,,,,,,Single Needle,"{""size"": 22.0, ""unit"": ""G""}",Flat,,22.0,kV,4.0,mL/h,18.0,cm,,,,,45.0,%,True,,144.0,nm,,nm,,,,,,,,,,,,,,,,,,
doi:10.1016/j.compositesb.2019.01.094,245,False,PVP,"[{""name"": ""PVP""}]",False,ETHANOL,"[{""name"": ""ETHANOL""}]",14.0,wt%,,,,,,,,,Single Needle,"{""size"": 22.0, ""unit"": ""G""}",Flat,,22.0,kV,4.0,mL/h,10.0,cm,,,,,45.0,%,True,,2241.0,nm,,nm,,,,,,,,,,,,,,,,,,
doi:10.1016/j.compositesb.2019.01.094,246,False,PVP,"[{""name"": ""PVP""}]",False,ETHANOL,"[{""name"": ""ETHANOL""}]",6.0,wt%,,,,,,,,,Single Needle,"{""size"": 22.0, ""unit"": ""G""}",Flat,,10.0,kV,16.0,mL/h,18.0,cm,,,,,45.0,%,True,,83.0,nm,,nm,,,,,,,,,,,,,,,,,,
doi:10.1016/j.compositesb.2019.01.094,247,False,PVP,"[{""name"": ""PVP""}]",False,ETHANOL,"[{""name"": ""ETHANOL""}]",6.0,wt%,,,,,,,,,Single Needle,"{""size"": 22.0, ""unit"": ""G""}",Flat,,10.0,kV,16.0,mL/h,10.0,cm,,,,,45.0,%,True,,247.0,nm,,nm,,,,,,,,,,,,,,,,,,
doi:10.1016/j.compositesb.2019.01.094,248,False,PVP,"[{""name"": ""PVP""}]",False,ETHANOL,"[{""name"": ""ETHANOL""}]",10.0,wt%,,,,,,,,,Single Needle,"{""size"": 22.0, ""unit"": ""G""}",Flat,,16.0,kV,10.0,mL/h,14.0,cm,,,,,45.0,%,True,,288.0,nm,,nm,,,,,,,,,,,,,,,,,,
doi:10.1016/j.compositesb.2019.01.094,249,False,PVP,"[{""name"": ""PVP""}]",False,ETHANOL,"[{""name"": ""ETHANOL""}]",10.0,wt%,,,,,,,,,Single Needle,"{""size"": 22.0, ""unit"": ""G""}",Flat,,16.0,kV,10.0,mL/h,14.0,cm,,,,,45.0,%,True,,354.0,nm,,nm,,,,,,,,,,,,,,,,,,
doi:10.1016/j.compositesb.2019.01.094,250,False,PVP,"[{""name"": ""PVP""}]",False,ETHANOL,"[{""name"": ""ETHANOL""}]",10.0,wt%,,,,,,,,,Single Needle,"{""size"": 22.0, ""unit"": ""G""}",Flat,,16.0,kV,10.0,mL/h,14.0,cm,,,,,45.0,%,True,,1122.0,nm,,nm,,,,,,,,,,,,,,,,,,
doi:10.1016/j.compositesb.2019.01.094,251,False,PVP,"[{""name"": ""PVP""}]",False,ETHANOL,"[{""name"": ""ETHANOL""}]",14.0,wt%,,,,,,,,,Single Needle,"{""size"": 22.0, ""unit"": ""G""}",Flat,,22.0,kV,16.0,mL/h,10.0,cm,,,,,45.0,%,True,,1002.0,nm,,nm,,,,,,,,,,,,,,,,,,
doi:10.1016/j.compositesb.2019.01.094,252,False,PVP,"[{""name"": ""PVP""}]",False,ETHANOL,"[{""name"": ""ETHANOL""}]",6.0,wt%,,,,,,,,,Single Needle,"{""size"": 22.0, ""unit"": ""G""}",Flat,,22.0,kV,16.0,mL/h,18.0,cm,,,,,45.0,%,True,,203.0,nm,,nm,,,,,,,,,,,,,,,,,,
doi:10.1016/j.compositesb.2019.01.094,253,False,PVP,"[{""name"": ""PVP""}]",False,ETHANOL,"[{""name"": ""ETHANOL""}]",14.0,wt%,,,,,,,,,Single Needle,"{""size"": 22.0, ""unit"": ""G""}",Flat,,10.0,kV,16.0,mL/h,10.0,cm,,,,,45.0,%,True,,4948.0,nm,,nm,,,,,,,,,,,,,,,,,,
doi:10.1016/j.compositesb.2019.01.094,254,False,PVP,"[{""name"": ""PVP""}]",False,ETHANOL,"[{""name"": ""ETHANOL""}]",6.0,wt%,,,,,,,,,Single Needle,"{""size"": 22.0, ""unit"": ""G""}",Flat,,22.0,kV,4.0,mL/h,10.0,cm,,,,,45.0,%,True,,207.0,nm,,nm,,,,,,,,,,,,,,,,,,
doi:10.1016/j.compositesb.2019.01.094,255,False,PVP,"[{""name"": ""PVP""}]",False,ETHANOL,"[{""name"": ""ETHANOL""}]",14.0,wt%,,,,,,,,,Single Needle,"{""size"": 22.0, ""unit"": ""G""}",Flat,,22.0,kV,16.0,mL/h,18.0,cm,,,,,45.0,%,True,,2329.0,nm,,nm,,,,,,,,,,,,,,,,,,
doi:10.1016/j.compositesb.2019.01.094,256,False,PVP,"[{""name"": ""PVP""}]",False,ETHANOL,"[{""name"": ""ETHANOL""}]",6.0,wt%,,,,,,,,,Single Needle,"{""size"": 22.0, ""unit"": ""G""}",Flat,,22.0,kV,4.0,mL/h,18.0,cm,,,,,45.0,%,True,,209.0,nm,,nm,,,,,,,,,,,,,,,,,,
doi:10.1016/j.compositesb.2019.01.094,257,False,PVP,"[{""name"": ""PVP""}]",False,ETHANOL,"[{""name"": ""ETHANOL""}]",14.0,wt%,,,,,,,,,Single Needle,"{""size"": 22.0, ""unit"": ""G""}",Flat,,22.0,kV,4.0,mL/h,18.0,cm,,,,,45.0,%,True,,6285.0,nm,,nm,,,,,,,,,,,,,,,,,,
doi:10.1016/j.compositesb.2019.01.094,258,False,PVP,"[{""name"": ""PVP""}]",False,ETHANOL,"[{""name"": ""ETHANOL""}]",10.0,wt%,,,,,,,,,Single Needle,"{""size"": 22.0, ""unit"": ""G""}",Flat,,16.0,kV,10.0,mL/h,14.0,cm,,,,,45.0,%,True,,349.0,nm,,nm,,,,,,,,,,,,,,,,,,
doi:10.1016/j.compositesb.2019.01.094,259,False,PVP,"[{""name"": ""PVP""}]",False,ETHANOL,"[{""name"": ""ETHANOL""}]",18.0,wt%,,,,,,,,,Single Needle,"{""size"": 22.0, ""unit"": ""G""}",Flat,,16.0,kV,10.0,mL/h,14.0,cm,,,,,45.0,%,True,,9823.0,nm,,nm,,,,,,,,,,,,,,,,,,
doi:10.1016/j.compositesb.2019.01.094,260,False,PVP,"[{""name"": ""PVP""}]",False,ETHANOL,"[{""name"": ""ETHANOL""}]",10.0,wt%,,,,,,,,,Single Needle,"{""size"": 22.0, ""unit"": ""G""}",Flat,,16.0,kV,10.0,mL/h,14.0,cm,,,,,45.0,%,True,,279.0,nm,,nm,,,,,,,,,,,,,,,,,,
doi:10.1016/j.compositesb.2019.01.094,261,False,PVP,"[{""name"": ""PVP""}]",False,ETHANOL,"[{""name"": ""ETHANOL""}]",6.0,wt%,,,,,,,,,Single Needle,"{""size"": 22.0, ""unit"": ""G""}",Flat,,22.0,kV,16.0,mL/h,18.0,cm,,,,,45.0,%,True,,181.0,nm,,nm,,,,,,,,,,,,,,,,,,
doi:10.1016/j.compositesb.2019.01.094,262,False,PVP,"[{""name"": ""PVP""}]",False,ETHANOL,"[{""name"": ""ETHANOL""}]",14.0,wt%,,,,,,,,,Single Needle,"{""size"": 22.0, ""unit"": ""G""}",Flat,,10.0,kV,16.0,mL/h,18.0,cm,,,,,45.0,%,True,,3121.0,nm,,nm,,,,,,,,,,,,,,,,,,
doi:10.1016/j.compositesb.2019.01.094,263,False,PVP,"[{""name"": ""PVP""}]",False,ETHANOL,"[{""name"": ""ETHANOL""}]",10.0,wt%,,,,,,,,,Single Needle,"{""size"": 22.0, ""unit"": ""G""}",Flat,,16.0,kV,10.0,mL/h,6.0,cm,,,,,45.0,%,True,,675.0,nm,,nm,,,,,,,,,,,,,,,,,,
doi:10.1016/j.compositesb.2019.01.094,264,False,PVP,"[{""name"": ""PVP""}]",False,ETHANOL,"[{""name"": ""ETHANOL""}]",6.0,wt%,,,,,,,,,Single Needle,"{""size"": 22.0, ""unit"": ""G""}",Flat,,10.0,kV,4.0,mL/h,10.0,cm,,,,,45.0,%,True,,232.0,nm,,nm,,,,,,,,,,,,,,,,,,
doi:10.1016/j.compositesb.2019.01.094,265,False,PVP,"[{""name"": ""PVP""}]",False,ETHANOL,"[{""name"": ""ETHANOL""}]",10.0,wt%,,,,,,,,,Single Needle,"{""size"": 22.0, ""unit"": ""G""}",Flat,,16.0,kV,10.0,mL/h,14.0,cm,,,,,45.0,%,True,,315.0,nm,,nm,,,,,,,,,,,,,,,,,,
doi:10.1016/j.compositesb.2019.01.094,266,False,PVP,"[{""name"": ""PVP""}]",False,ETHANOL,"[{""name"": ""ETHANOL""}]",14.0,wt%,,,,,,,,,Single Needle,"{""size"": 22.0, ""unit"": ""G""}",Flat,,10.0,kV,4.0,mL/h,10.0,cm,,,,,45.0,%,True,,766.0,nm,,nm,,,,,,,,,,,,,,,,,,
doi:10.1016/j.compositesb.2019.01.094,267,False,PVP,"[{""name"": ""PVP""}]",False,ETHANOL,"[{""name"": ""ETHANOL""}]",6.0,wt%,,,,,,,,,Single Needle,"{""size"": 22.0, ""unit"": ""G""}",Flat,,10.0,kV,16.0,mL/h,10.0,cm,,,,,45.0,%,True,,112.0,nm,,nm,,,,,,,,,,,,,,,,,,
doi:10.1016/j.compositesb.2019.01.094,268,False,PVP,"[{""name"": ""PVP""}]",False,ETHANOL,"[{""name"": ""ETHANOL""}]",10.0,wt%,,,,,,,,,Single Needle,"{""size"": 22.0, ""unit"": ""G""}",Flat,,16.0,kV,22.0,mL/h,14.0,cm,,,,,45.0,%,True,,404.0,nm,,nm,,,,,,,,,,,,,,,,,,
doi:10.1016/j.compositesb.2019.01.094,269,False,PVP,"[{""name"": ""PVP""}]",False,ETHANOL,"[{""name"": ""ETHANOL""}]",6.0,wt%,,,,,,,,,Single Needle,"{""size"": 22.0, ""unit"": ""G""}",Flat,,10.0,kV,4.0,mL/h,10.0,cm,,,,,45.0,%,True,,155.0,nm,,nm,,,,,,,,,,,,,,,,,,
