Repository: taltechloc/electrospinning-data-client

# Electrospinning Data Client

A Python library for programmatic access to the [Electrospinning Data Public API](https://electrospinning-data.org).

## Features

- **Easy Data Retrieval**: Download the latest dataset directly into a pandas DataFrame.
- **Versioning Support**: Access specific immutable version snapshots for reproducible research.
- **Advanced Filtering**: Apply complex filters (string matches, numeric ranges) directly in your queries.
- **Multiple Formats**: Export data to XLSX, JSON, or download image archives (ZIP).
- **Researcher Friendly**: Designed for ease of use in Jupyter Notebooks and data science workflows.

File: examples/electrospinning_dataset.csv (part 4 of 6)
doi,experiment_id,is_polymer_blend,polymer(s),polymer_components,is_solvent_blend,solvent(s),solvent_components,solution_concentration,solution_concentration_unit,solution_viscosity,solution_viscosity_unit,solution_surface_tension,solution_surface_tension_unit,solution_conductivity,solution_conductivity_unit,solution_evaporation_rate,solution_evaporation_rate_unit,needle_type,needle_definition,collector_type,collector_definition,voltage,voltage_unit,flow_rate,flow_rate_unit,tip_collector_distance,tip_collector_distance_unit,spinning_duration,spinning_duration_unit,temperature,temperature_unit,humidity,humidity_unit,was_formation_stable,process_instability,fiber_diameter,fiber_diameter_unit,fiber_diameter_variation,fiber_diameter_variation_unit,morphology,publication_title,is_custom_device,device_manufacturer,device_model,tensile_strength,tensile_strength_unit,modulus,modulus_unit,elongation_at_break,elongation_at_break_unit,fracture_behaviour,surface_area,surface_area_unit,porosity,porosity_unit,permeability,permeability_unit
https://doi.org/10.1002/app.42304,405,False,PVDF,"[{""name"": ""PVDF""}]",True,DMF-ACETONE,"[{""name"": ""DMF""}, {""name"": ""ACETONE""}]",20.0,wt%,,,,,,,,,Single Needle,,Rolling Drum,"{""rotationSpeed"": 2500.0, ""rotationSpeedUnit"": ""rpm""}",13.0,kV,0.5,mL/h,17.0,cm,,,,,45.0,%,True,,235.0,nm,,nm,,,,,,,,,,,,,,,,,,
https://doi.org/10.1002/app.42304,406,False,PVDF,"[{""name"": ""PVDF""}]",True,DMF-ACETONE,"[{""name"": ""DMF""}, {""name"": ""ACETONE""}]",20.0,wt%,,,,,,,,,Single Needle,,Rolling Drum,"{""rotationSpeed"": 2500.0, ""rotationSpeedUnit"": ""rpm""}",13.0,kV,1.0,mL/h,17.0,cm,,,,,45.0,%,True,,204.0,nm,,nm,,,,,,,,,,,,,,,,,,
https://doi.org/10.1002/app.42304,407,False,PVDF,"[{""name"": ""PVDF""}]",True,DMF-ACETONE,"[{""name"": ""DMF""}, {""name"": ""ACETONE""}]",20.0,wt%,,,,,,,,,Single Needle,,Rolling Drum,"{""rotationSpeed"": 2500.0, ""rotationSpeedUnit"": ""rpm""}",21.0,kV,1.0,mL/h,17.0,cm,,,,,45.0,%,True,,175.0,nm,,nm,,,,,,,,,,,,,,,,,,
https://doi.org/10.1002/app.42304,408,False,PVDF,"[{""name"": ""PVDF""}]",True,DMF-ACETONE,"[{""name"": ""DMF""}, {""name"": ""ACETONE""}]",20.0,wt%,,,,,,,,,Single Needle,,Rolling Drum,"{""rotationSpeed"": 2500.0, ""rotationSpeedUnit"": ""rpm""}",13.0,kV,0.5,mL/h,17.0,cm,,,,,45.0,%,True,,146.0,nm,,nm,,,,,,,,,,,,,,,,,,
https://doi.org/10.1515/epoly-2018-0037,409,False,PVDF,"[{""name"": ""PVDF""}]",True,DMF-ACETONE,"[{""name"": ""DMF""}, {""name"": ""ACETONE""}]",15.0,wt%,,,,,,,,,Single Needle,,Flat,,13.0,kV,5.81,mL/h,15.0,cm,,,20.0,,50.0,%,True,,730.0,nm,,nm,,,,,,,,,,,,,,,,,,
https://doi.org/10.1515/epoly-2018-0037,410,False,PVDF,"[{""name"": ""PVDF""}]",True,DMF-ACETONE,"[{""name"": ""DMF""}, {""name"": ""ACETONE""}]",15.0,wt%,,,,,,,,,Single Needle,,Flat,,13.0,kV,9.47,mL/h,15.0,cm,,,20.0,,50.0,%,True,,1250.0,nm,,nm,,,,,,,,,,,,,,,,,,
https://doi.org/10.1515/epoly-2018-0037,411,False,PVDF,"[{""name"": ""PVDF""}]",True,DMF-ACETONE,"[{""name"": ""DMF""}, {""name"": ""ACETONE""}]",15.0,wt%,,,,,,,,,Single Needle,,Flat,,13.0,kV,12.86,mL/h,15.0,cm,,,20.0,,50.0,%,True,,1820.0,nm,,nm,,,,,,,,,,,,,,,,,,
https://doi.org/10.1515/epoly-2018-0037,412,False,PVDF,"[{""name"": ""PVDF""}]",True,DMF-ACETONE,"[{""name"": ""DMF""}, {""name"": ""ACETONE""}]",15.0,wt%,,,,,,,,,Single Needle,,Flat,,13.0,kV,14.21,mL/h,15.0,cm,,,20.0,,50.0,%,True,,2030.0,nm,,nm,,,,,,,,,,,,,,,,,,
https://doi.org/10.1515/epoly-2018-0037,413,False,PVDF,"[{""name"": ""PVDF""}]",True,DMF-ACETONE,"[{""name"": ""DMF""}, {""name"": ""ACETONE""}]",15.0,wt%,,,,,,,,,Single Needle,,Flat,,13.0,kV,4.14,mL/h,15.0,cm,,,20.0,,50.0,%,False,,,nm,,nm,,,,,,,,,,,,,,,,,,
https://doi.org/10.3390/fib8100065,414,False,PVDF,"[{""name"": ""PVDF""}]",True,DMF-ACETONE,"[{""name"": ""DMF""}, {""name"": ""ACETONE""}]",24.0,wt%,,,,,,,,,Single Needle,,Rolling Drum,"{""rotationSpeed"": 2500.0, ""rotationSpeedUnit"": ""rpm""}",15.0,kV,4.0,mL/h,14.0,cm,,,25.0,,30.0,%,True,,920.0,nm,,nm,,,,,,,,,,,,,,,,,,
https://doi.org/10.3390/fib8100065,415,False,PVDF,"[{""name"": ""PVDF""}]",True,DMF-ACETONE,"[{""name"": ""DMF""}, {""name"": ""ACETONE""}]",24.0,wt%,,,,,,,,,Single Needle,,Rolling Drum,"{""rotationSpeed"": 2500.0, ""rotationSpeedUnit"": ""rpm""}",15.0,kV,4.0,mL/h,14.0,cm,,,25.0,,60.0,%,True,,1680.0,nm,,nm,,,,,,,,,,,,,,,,,,
https://doi.org/10.1002/app.21762,416,False,PVDF,"[{""name"": ""PVDF""}]",True,DMF-ACETONE,"[{""name"": ""DMF""}, {""name"": ""ACETONE""}]",15.0,,,,,,,,,,Single Needle,,Rolling Drum,"{""rotationSpeed"": 43.0, ""rotationSpeedUnit"": ""rpm""}",5.0,kV,0.3,mL/h,10.0,cm,,,,,45.0,%,True,,172.0,nm,,nm,,,,,,,,,,,,,,,,,,
https://doi.org/10.1002/app.21762,417,False,PVDF,"[{""name"": ""PVDF""}]",True,DMF-ACETONE,"[{""name"": ""DMF""}, {""name"": ""ACETONE""}]",15.0,,,,,,,,,,Single Needle,,Rolling Drum,"{""rotationSpeed"": 43.0, ""rotationSpeedUnit"": ""rpm""}",5.0,kV,0.3,mL/h,15.0,cm,,,,,45.0,%,True,,250.0,nm,,nm,,,,,,,,,,,,,,,,,,
https://doi.org/10.1002/app.21762,418,False,PVDF,"[{""name"": ""PVDF""}]",True,DMF-ACETONE,"[{""name"": ""DMF""}, {""name"": ""ACETONE""}]",15.0,,,,,,,,,,Single Needle,,Rolling Drum,"{""rotationSpeed"": 43.0, ""rotationSpeedUnit"": ""rpm""}",5.0,kV,0.3,mL/h,20.0,cm,,,,,45.0,%,True,,200.0,nm,,nm,,,,,,,,,,,,,,,,,,
https://doi.org/10.1002/app.21762,419,False,PVDF,"[{""name"": ""PVDF""}]",True,DMF-ACETONE,"[{""name"": ""DMF""}, {""name"": ""ACETONE""}]",10.0,,,,,,,,,,Single Needle,,Rolling Drum,"{""rotationSpeed"": 43.0, ""rotationSpeedUnit"": ""rpm""}",5.0,kV,0.3,mL/h,10.0,cm,,,,,45.0,%,False,,,nm,,nm,,,,,,,,,,,,,,,,,,
https://doi.org/10.1016/j.matlet.2015.08.003,420,False,PVDF,"[{""name"": ""PVDF""}]",True,DMF-ACETONE,"[{""name"": ""DMF""}, {""name"": ""ACETONE""}]",10.0,wt%,,,,,,,,,Single Needle,,Flat,,18.0,kV,4.0,mL/h,25.0,cm,,,,,45.0,%,True,,570.0,nm,,nm,,,,,,,,,,,,,,,,,,
https://doi.org/10.1016/j.matlet.2015.08.003,421,False,PVDF,"[{""name"": ""PVDF""}]",True,DMF-ACETONE,"[{""name"": ""DMF""}, {""name"": ""ACETONE""}]",12.5,wt%,,,,,,,,,Single Needle,,Flat,,18.0,kV,4.0,mL/h,25.0,cm,,,,,45.0,%,True,,980.0,nm,,nm,,,,,,,,,,,,,,,,,,
https://doi.org/10.1016/j.matlet.2015.08.003,422,False,PVDF,"[{""name"": ""PVDF""}]",True,DMF-ACETONE,"[{""name"": ""DMF""}, {""name"": ""ACETONE""}]",15.0,wt%,,,,,,,,,Single Needle,,Flat,,18.0,kV,4.0,mL/h,25.0,cm,,,,,45.0,%,True,,2020.0,nm,,nm,,,,,,,,,,,,,,,,,,
https://doi.org/10.1016/j.matlet.2015.08.003,423,False,PVDF,"[{""name"": ""PVDF""}]",True,DMF-ACETONE,"[{""name"": ""DMF""}, {""name"": ""ACETONE""}]",16.0,wt%,,,,,,,,,Single Needle,,Flat,,18.0,kV,4.0,mL/h,25.0,cm,,,,,45.0,%,True,,3100.0,nm,,nm,,,,,,,,,,,,,,,,,,
https://doi.org/10.1016/j.matlet.2015.08.003,424,False,PVDF,"[{""name"": ""PVDF""}]",True,DMF-ACETONE,"[{""name"": ""DMF""}, {""name"": ""ACETONE""}]",17.5,wt%,,,,,,,,,Single Needle,,Flat,,18.0,kV,4.0,mL/h,25.0,cm,,,,,45.0,%,True,,4800.0,nm,,nm,,,,,,,,,,,,,,,,,,
https://doi.org/10.1002/marc.200700544,425,False,PVDF,"[{""name"": ""PVDF""}]",True,DMF-ACETONE,"[{""name"": ""DMF""}, {""name"": ""ACETONE""}]",15.0,,,,,,,,,,Single Needle,,Flat,,13.0,kV,3.0,mL/h,15.0,cm,,,50.0,,45.0,%,True,,150.0,nm,,nm,,,,,,,,,,,,,,,,,,
https://doi.org/10.1002/marc.200700544,426,False,PVDF,"[{""name"": ""PVDF""}]",True,DMF-ACETONE,"[{""name"": ""DMF""}, {""name"": ""ACETONE""}]",20.0,,,,,,,,,,Single Needle,,Flat,,13.0,kV,3.0,mL/h,15.0,cm,,,50.0,,45.0,%,True,,340.0,nm,,nm,,,,,,,,,,,,,,,,,,
https://doi.org/10.1002/marc.200700544,427,False,PVDF,"[{""name"": ""PVDF""}]",True,DMF-ACETONE,"[{""name"": ""DMF""}, {""name"": ""ACETONE""}]",25.0,,,,,,,,,,Single Needle,,Flat,,13.0,kV,3.0,mL/h,15.0,cm,,,50.0,,45.0,%,True,,680.0,nm,,nm,,,,,,,,,,,,,,,,,,
https://doi.org/10.1002/marc.200700544,428,False,PVDF,"[{""name"": ""PVDF""}]",True,DMF-ACETONE,"[{""name"": ""DMF""}, {""name"": ""ACETONE""}]",15.0,,,,,,,,,,Single Needle,,Flat,,13.0,kV,3.0,mL/h,15.0,cm,,,27.0,,45.0,%,True,,1020.0,nm,,nm,,,,,,,,,,,,,,,,,,
https://doi.org/10.1007/s10965-014-0571-8.,429,False,PVDF,"[{""name"": ""PVDF""}]",True,DMF-ACETONE,"[{""name"": ""DMF""}, {""name"": ""ACETONE""}]",20.0,wt%,,,,,,,,,Single Needle,,Rolling Drum,"{""rotationSpeed"": 180.0, ""rotationSpeedUnit"": ""rpm""}",14.0,kV,0.5,mL/h,15.0,cm,,,,,45.0,%,True,,85.0,nm,,nm,,,,,,,,,,,,,,,,,,
https://doi.org/10.1007/s10965-014-0571-8.,430,False,PVDF,"[{""name"": ""PVDF""}]",True,DMF-ACETONE,"[{""name"": ""DMF""}, {""name"": ""ACETONE""}]",20.0,wt%,,,,,,,,,Single Needle,,Rolling Drum,"{""rotationSpeed"": 180.0, ""rotationSpeedUnit"": ""rpm""}",16.0,kV,0.5,mL/h,15.0,cm,,,,,45.0,%,True,,108.0,nm,,nm,,,,,,,,,,,,,,,,,,
https://doi.org/10.1007/s10965-014-0571-8.,431,False,PVDF,"[{""name"": ""PVDF""}]",True,DMF-ACETONE,"[{""name"": ""DMF""}, {""name"": ""ACETONE""}]",10.0,wt%,,,,,,,,,Single Needle,,Rolling Drum,"{""rotationSpeed"": 180.0, ""rotationSpeedUnit"": ""rpm""}",10.5,kV,1.0,mL/h,15.0,cm,,,,,45.0,%,True,,110.0,nm,,nm,,,,,,,,,,,,,,,,,,
https://doi.org/10.1007/s10965-014-0571-8.,432,False,PVDF,"[{""name"": ""PVDF""}]",True,DMF-ACETONE,"[{""name"": ""DMF""}, {""name"": ""ACETONE""}]",10.0,wt%,,,,,,,,,Single Needle,,Rolling Drum,"{""rotationSpeed"": 180.0, ""rotationSpeedUnit"": ""rpm""}",15.0,kV,0.5,mL/h,12.0,cm,,,,,45.0,%,False,,,nm,,nm,,,,,,,,,,,,,,,,,,
https://doi.org/10.1007/s10965-014-0571-8.,433,False,PVDF,"[{""name"": ""PVDF""}]",True,DMF-ACETONE,"[{""name"": ""DMF""}, {""name"": ""ACETONE""}]",10.0,wt%,,,,,,,,,Single Needle,,Rolling Drum,"{""rotationSpeed"": 180.0, ""rotationSpeedUnit"": ""rpm""}",15.0,kV,0.5,mL/h,15.0,cm,,,,,45.0,%,False,,,nm,,nm,,,,,,,,,,,,,,,,,,
https://doi.org/10.1007/s10965-014-0571-8.,434,False,PVDF,"[{""name"": ""PVDF""}]",True,DMF-ACETONE,"[{""name"": ""DMF""}, {""name"": ""ACETONE""}]",10.0,wt%,,,,,,,,,Single Needle,,Rolling Drum,"{""rotationSpeed"": 180.0, ""rotationSpeedUnit"": ""rpm""}",17.0,kV,0.5,mL/h,15.0,cm,,,,,45.0,%,False,,,nm,,nm,,,,,,,,,,,,,,,,,,
https://doi.org/10.1007/s10965-014-0571-8.,435,False,PVDF,"[{""name"": ""PVDF""}]",True,DMF-ACETONE,"[{""name"": ""DMF""}, {""name"": ""ACETONE""}]",14.0,wt%,,,,,,,,,Single Needle,,Rolling Drum,"{""rotationSpeed"": 180.0, ""rotationSpeedUnit"": ""rpm""}",17.0,kV,0.5,mL/h,15.0,cm,,,,,45.0,%,True,,90.0,nm,,nm,,,,,,,,,,,,,,,,,,
https://doi.org/10.1007/s10965-014-0571-8.,436,False,PVDF,"[{""name"": ""PVDF""}]",True,DMF-ACETONE,"[{""name"": ""DMF""}, {""name"": ""ACETONE""}]",14.0,wt%,,,,,,,,,Single Needle,,Rolling Drum,"{""rotationSpeed"": 180.0, ""rotationSpeedUnit"": ""rpm""}",17.0,kV,0.5,mL/h,12.0,cm,,,,,45.0,%,True,,94.0,nm,,nm,,,,,,,,,,,,,,,,,,
https://doi.org/10.1007/s10965-014-0571-8.,437,False,PVDF,"[{""name"": ""PVDF""}]",True,DMF-ACETONE,"[{""name"": ""DMF""}, {""name"": ""ACETONE""}]",14.0,wt%,,,,,,,,,Single Needle,,Rolling Drum,"{""rotationSpeed"": 180.0, ""rotationSpeedUnit"": ""rpm""}",15.0,kV,0.5,mL/h,15.0,cm,,,,,45.0,%,True,,190.0,nm,,nm,,,,,,,,,,,,,,,,,,
https://doi.org/10.1007/s10965-014-0571-8.,438,False,PVDF,"[{""name"": ""PVDF""}]",True,DMF-ACETONE,"[{""name"": ""DMF""}, {""name"": ""ACETONE""}]",17.0,wt%,,,,,,,,,Single Needle,,Rolling Drum,"{""rotationSpeed"": 180.0, ""rotationSpeedUnit"": ""rpm""}",17.0,kV,0.5,mL/h,15.0,cm,,,,,45.0,%,True,,109.0,nm,,nm,,,,,,,,,,,,,,,,,,
https://doi.org/10.1007/s10965-014-0571-8.,439,False,PVDF,"[{""name"": ""PVDF""}]",True,DMF-ACETONE,"[{""name"": ""DMF""}, {""name"": ""ACETONE""}]",17.0,wt%,,,,,,,,,Single Needle,,Rolling Drum,"{""rotationSpeed"": 180.0, ""rotationSpeedUnit"": ""rpm""}",17.0,kV,0.5,mL/h,10.0,cm,,,,,45.0,%,True,,102.0,nm,,nm,,,,,,,,,,,,,,,,,,
https://doi.org/10.1007/s10965-014-0571-8.,440,False,PVDF,"[{""name"": ""PVDF""}]",True,DMF-ACETONE,"[{""name"": ""DMF""}, {""name"": ""ACETONE""}]",20.0,wt%,,,,,,,,,Single Needle,,Rolling Drum,"{""rotationSpeed"": 180.0, ""rotationSpeedUnit"": ""rpm""}",13.0,kV,0.5,mL/h,15.0,cm,,,,,45.0,%,True,,160.0,nm,,nm,,,,,,,,,,,,,,,,,,
https://doi.org/10.1007/s10965-014-0571-8.,441,False,PVDF,"[{""name"": ""PVDF""}]",True,DMF-ACETONE,"[{""name"": ""DMF""}, {""name"": ""ACETONE""}]",20.0,wt%,,,,,,,,,Single Needle,,Rolling Drum,"{""rotationSpeed"": 180.0, ""rotationSpeedUnit"": ""rpm""}",11.5,kV,0.5,mL/h,15.0,cm,,,,,45.0,%,True,,131.0,nm,,nm,,,,,,,,,,,,,,,,,,
https://doi.org/10.1007/s10965-014-0571-8.,442,False,PVDF,"[{""name"": ""PVDF""}]",True,DMF-ACETONE,"[{""name"": ""DMF""}, {""name"": ""ACETONE""}]",20.0,wt%,,,,,,,,,Single Needle,,Rolling Drum,"{""rotationSpeed"": 180.0, ""rotationSpeedUnit"": ""rpm""}",16.0,kV,0.5,mL/h,15.0,cm,,,,,45.0,%,True,,115.0,nm,,nm,,,,,,,,,,,,,,,,,,
https://doi.org/10.1007/s10965-014-0571-8.,443,False,PVDF,"[{""name"": ""PVDF""}]",True,DMF-ACETONE,"[{""name"": ""DMF""}, {""name"": ""ACETONE""}]",23.0,wt%,,,,,,,,,Single Needle,,Rolling Drum,"{""rotationSpeed"": 180.0, ""rotationSpeedUnit"": ""rpm""}",17.0,kV,0.5,mL/h,15.0,cm,,,,,45.0,%,True,,232.0,nm,,nm,,,,,,,,,,,,,,,,,,
https://doi.org/10.1007/s10965-014-0571-8.,444,False,PVDF,"[{""name"": ""PVDF""}]",True,DMF-ACETONE,"[{""name"": ""DMF""}, {""name"": ""ACETONE""}]",23.0,wt%,,,,,,,,,Single Needle,,Rolling Drum,"{""rotationSpeed"": 180.0, ""rotationSpeedUnit"": ""rpm""}",20.0,kV,0.5,mL/h,15.0,cm,,,,,45.0,%,True,,260.0,nm,,nm,,,,,,,,,,,,,,,,,,
https://doi.org/10.1007/s10965-014-0571-8.,445,False,PVDF,"[{""name"": ""PVDF""}]",True,DMF-ACETONE,"[{""name"": ""DMF""}, {""name"": ""ACETONE""}]",26.0,wt%,,,,,,,,,Single Needle,,Rolling Drum,"{""rotationSpeed"": 180.0, ""rotationSpeedUnit"": ""rpm""}",15.0,kV,0.5,mL/h,15.0,cm,,,,,45.0,%,True,,424.0,nm,,nm,,,,,,,,,,,,,,,,,,
https://doi.org/10.1007/s10965-014-0571-8.,446,False,PVDF,"[{""name"": ""PVDF""}]",True,DMF-ACETONE,"[{""name"": ""DMF""}, {""name"": ""ACETONE""}]",26.0,wt%,,,,,,,,,Single Needle,,Rolling Drum,"{""rotationSpeed"": 180.0, ""rotationSpeedUnit"": ""rpm""}",15.0,kV,0.5,mL/h,15.0,cm,,,,,45.0,%,True,,396.0,nm,,nm,,,,,,,,,,,,,,,,,,
https://doi.org/10.1007/s10965-014-0571-8.,447,False,PVDF,"[{""name"": ""PVDF""}]",True,DMF-ACETONE,"[{""name"": ""DMF""}, {""name"": ""ACETONE""}]",26.0,wt%,,,,,,,,,Single Needle,,Rolling Drum,"{""rotationSpeed"": 180.0, ""rotationSpeedUnit"": ""rpm""}",20.0,kV,0.5,mL/h,15.0,cm,,,,,45.0,%,True,,812.0,nm,,nm,,,,,,,,,,,,,,,,,,
https://doi.org/10.1007/s10965-014-0571-8.,448,False,PVDF,"[{""name"": ""PVDF""}]",True,DMF-ACETONE,"[{""name"": ""DMF""}, {""name"": ""ACETONE""}]",30.0,wt%,,,,,,,,,Single Needle,,Rolling Drum,"{""rotationSpeed"": 180.0, ""rotationSpeedUnit"": ""rpm""}",16.0,kV,0.5,mL/h,15.0,cm,,,,,45.0,%,True,,1131.0,nm,,nm,,,,,,,,,,,,,,,,,,
https://doi.org/10.1007/s10965-014-0571-8.,449,False,PVDF,"[{""name"": ""PVDF""}]",True,DMF-ACETONE,"[{""name"": ""DMF""}, {""name"": ""ACETONE""}]",30.0,wt%,,,,,,,,,Single Needle,,Rolling Drum,"{""rotationSpeed"": 180.0, ""rotationSpeedUnit"": ""rpm""}",18.0,kV,0.5,mL/h,15.0,cm,,,,,45.0,%,True,,1127.0,nm,,nm,,,,,,,,,,,,,,,,,,
https://doi.org/10.1021/acsami.0c02578.,450,False,PVDF,"[{""name"": ""PVDF""}]",True,DMF-ACETONE,"[{""name"": ""DMF""}, {""name"": ""ACETONE""}]",24.0,wt%,,,,,,,,,Single Needle,,Flat,,15.0,kV,6.0,mL/h,18.0,cm,,,25.0,,30.0,%,True,,830.0,nm,,nm,,,,,,,,,,,,,,,,,,
https://doi.org/10.1021/acsami.0c02578.,451,False,PVDF,"[{""name"": ""PVDF""}]",True,DMF-ACETONE,"[{""name"": ""DMF""}, {""name"": ""ACETONE""}]",24.0,wt%,,,,,,,,,Single Needle,,Flat,,15.0,kV,6.0,mL/h,18.0,cm,,,25.0,,60.0,%,True,,1260.0,nm,,nm,,,,,,,,,,,,,,,,,,
https://doi.org/10.1016/j.polymertesting.2019.106218,452,False,PVDF,"[{""name"": ""PVDF""}]",True,DMF-ACETONE,"[{""name"": ""DMF""}, {""name"": ""ACETONE""}]",15.0,wt%,,,,,,,,,Single Needle,,Flat,,20.0,kV,0.5,mL/h,15.0,cm,,,,,45.0,%,True,,997.0,nm,,nm,,,,,,,,,,,,,,,,,,
https://doi.org/10.1016/j.polymertesting.2019.106218,453,False,PVDF,"[{""name"": ""PVDF""}]",True,DMF-ACETONE,"[{""name"": ""DMF""}, {""name"": ""ACETONE""}]",15.0,wt%,,,,,,,,,Single Needle,,Flat,,20.0,kV,0.5,mL/h,17.5,cm,,,,,45.0,%,True,,858.0,nm,,nm,,,,,,,,,,,,,,,,,,
https://doi.org/10.1016/j.polymertesting.2019.106218,454,False,PVDF,"[{""name"": ""PVDF""}]",True,DMF-ACETONE,"[{""name"": ""DMF""}, {""name"": ""ACETONE""}]",15.0,wt%,,,,,,,,,Single Needle,,Flat,,20.0,kV,0.5,mL/h,20.0,cm,,,,,45.0,%,True,,1183.0,nm,,nm,,,,,,,,,,,,,,,,,,
https://doi.org/10.1109/NANO.2013.6720964,455,False,PVDF,"[{""name"": ""PVDF""}]",True,NMP-ACETONE,"[{""name"": ""NMP""}, {""name"": ""ACETONE""}]",16.0,wt%,,,,,,,,,Single Needle,,Rolling Drum,"{""rotationSpeed"": 500.0, ""rotationSpeedUnit"": ""rpm""}",5.0,kV,0.15,mL/h,10.0,cm,,,,,45.0,%,True,,750.0,nm,,nm,,,,,,,,,,,,,,,,,,
https://doi.org/10.1109/NANO.2013.6720964,456,False,PVDF,"[{""name"": ""PVDF""}]",True,NMP-ACETONE,"[{""name"": ""NMP""}, {""name"": ""ACETONE""}]",16.0,wt%,,,,,,,,,Single Needle,,Rolling Drum,"{""rotationSpeed"": 1000.0, ""rotationSpeedUnit"": ""rpm""}",5.0,kV,0.15,mL/h,10.0,cm,,,,,45.0,%,True,,875.0,nm,,nm,,,,,,,,,,,,,,,,,,
https://doi.org/10.1109/NANO.2013.6720964,457,False,PVDF,"[{""name"": ""PVDF""}]",True,NMP-ACETONE,"[{""name"": ""NMP""}, {""name"": ""ACETONE""}]",16.0,wt%,,,,,,,,,Single Needle,,Rolling Drum,"{""rotationSpeed"": 1500.0, ""rotationSpeedUnit"": ""rpm""}",5.0,kV,0.15,mL/h,10.0,cm,,,,,45.0,%,True,,675.0,nm,,nm,,,,,,,,,,,,,,,,,,
https://doi.org/10.1109/NANO.2013.6720964,458,False,PVDF,"[{""name"": ""PVDF""}]",True,NMP-ACETONE,"[{""name"": ""NMP""}, {""name"": ""ACETONE""}]",16.0,wt%,,,,,,,,,Single Needle,,Rolling Drum,"{""rotationSpeed"": 2000.0, ""rotationSpeedUnit"": ""rpm""}",5.0,kV,0.15,mL/h,10.0,cm,,,,,45.0,%,True,,625.0,nm,,nm,,,,,,,,,,,,,,,,,,
https://doi.org/10.1063/1.4994968,459,False,PVDF,"[{""name"": ""PVDF""}]",True,DMF-ACETONE,"[{""name"": ""DMF""}, {""name"": ""ACETONE""}]",14.0,wt%,,,,,,,,,Single Needle,"{""size"": 9.0, ""unit"": ""G""}",Rolling Drum,"{""rotationSpeed"": 1500.0, ""rotationSpeedUnit"": ""rpm""}",6.0,kV,1.0,mL/h,15.0,cm,,,,,45.0,%,True,,800.0,nm,,nm,,,,,,,,,,,,,,,,,,
https://doi.org/10.3390/polym14030593,460,False,PVDF,"[{""name"": ""PVDF""}]",True,DMSO-ACETONE,"[{""name"": ""DMSO""}, {""name"": ""ACETONE""}]",20.0,wt%,,,,,,,,,Single Needle,"{""size"": 7.0, ""unit"": ""G""}",Rolling Drum,"{""rotationSpeed"": 300.0, ""rotationSpeedUnit"": ""rpm""}",50.0,kV,1.08,mL/h,20.0,cm,,,24.0,,26.0,%,True,,966.0,nm,,nm,,,,,,,,,,,,,,,,,,
https://doi.org/10.3390/polym14030593,461,False,PVDF,"[{""name"": ""PVDF""}]",True,DMSO-ACETONE,"[{""name"": ""DMSO""}, {""name"": ""ACETONE""}]",20.0,wt%,,,,,,,,,Single Needle,"{""size"": 7.0, ""unit"": ""G""}",Rolling Drum,"{""rotationSpeed"": 2000.0, ""rotationSpeedUnit"": ""rpm""}",50.0,kV,1.08,mL/h,20.0,cm,,,,,45.0,%,True,,395.0,nm,,nm,,,,,,,,,,,,,,,,,,
http://dx.doi.org/10.1007/BF03218855,462,False,PVDF,"[{""name"": ""PVDF""}]",True,DMAC-ACETONE,"[{""name"": ""DMAC""}, {""name"": ""ACETONE""}]",19.0,wt%,,,,,,,,,Single Needle,"{""size"": 14.0, ""unit"": ""G""}",Flat,,6.0,kV,0.5,mL/h,10.0,cm,,,21.0,,20.0,%,True,,710.0,nm,,nm,,,,,,,,,,,,,,,,,,
http://dx.doi.org/10.1007/BF03218855,463,False,PVDF,"[{""name"": ""PVDF""}]",True,DMAC-ACETONE,"[{""name"": ""DMAC""}, {""name"": ""ACETONE""}]",19.0,wt%,,,,,,,,,Single Needle,"{""size"": 14.0, ""unit"": ""G""}",Flat,,6.0,kV,0.5,mL/h,10.0,cm,,,21.0,,20.0,%,True,,710.0,nm,,nm,,,,,,,,,,,,,,,,,,
http://dx.doi.org/10.1007/BF03218855,464,False,PVDF,"[{""name"": ""PVDF""}]",True,DMAC-ACETONE,"[{""name"": ""DMAC""}, {""name"": ""ACETONE""}]",19.0,wt%,,,,,,,,,Single Needle,"{""size"": 14.0, ""unit"": ""G""}",Flat,,6.0,kV,0.5,mL/h,10.0,cm,,,21.0,,20.0,%,True,,710.0,nm,,nm,,,,,,,,,,,,,,,,,,
http://dx.doi.org/10.1007/BF03218855,465,False,PVDF,"[{""name"": ""PVDF""}]",True,DMAC-ACETONE,"[{""name"": ""DMAC""}, {""name"": ""ACETONE""}]",19.0,wt%,,,,,,,,,Single Needle,"{""size"": 14.0, ""unit"": ""G""}",Flat,,6.0,kV,0.5,mL/h,10.0,cm,,,21.0,,20.0,%,True,,710.0,nm,,nm,,,,,,,,,,,,,,,,,,
http://dx.doi.org/10.1007/BF03218855,466,False,PVDF,"[{""name"": ""PVDF""}]",True,DMAC-ACETONE,"[{""name"": ""DMAC""}, {""name"": ""ACETONE""}]",19.0,wt%,,,,,,,,,Single Needle,"{""size"": 14.0, ""unit"": ""G""}",Flat,,6.0,kV,0.5,mL/h,10.0,cm,,,21.0,,20.0,%,True,,710.0,nm,,nm,,,,,,,,,,,,,,,,,,
http://dx.doi.org/10.1007/BF03218855,467,False,PVDF,"[{""name"": ""PVDF""}]",True,DMAC-ACETONE,"[{""name"": ""DMAC""}, {""name"": ""ACETONE""}]",19.0,wt%,,,,,,,,,Single Needle,"{""size"": 14.0, ""unit"": ""G""}",Flat,,6.0,kV,0.5,mL/h,10.0,cm,,,21.0,,20.0,%,True,,710.0,nm,,nm,,,,,,,,,,,,,,,,,,
http://dx.doi.org/10.1007/BF03218855,468,False,PVDF,"[{""name"": ""PVDF""}]",True,DMAC-ACETONE,"[{""name"": ""DMAC""}, {""name"": ""ACETONE""}]",19.0,wt%,,,,,,,,,Single Needle,"{""size"": 14.0, ""unit"": ""G""}",Flat,,6.0,kV,0.5,mL/h,10.0,cm,,,21.0,,20.0,%,True,,710.0,nm,,nm,,,,,,,,,,,,,,,,,,
http://dx.doi.org/10.1007/BF03218855,469,False,PVDF,"[{""name"": ""PVDF""}]",True,DMAC-ACETONE,"[{""name"": ""DMAC""}, {""name"": ""ACETONE""}]",19.0,wt%,,,,,,,,,Single Needle,"{""size"": 14.0, ""unit"": ""G""}",Flat,,10.0,kV,0.5,mL/h,10.0,cm,,,21.0,,20.0,%,True,,560.0,nm,,nm,,,,,,,,,,,,,,,,,,
http://dx.doi.org/10.1007/BF03218855,470,False,PVDF,"[{""name"": ""PVDF""}]",True,DMAC-ACETONE,"[{""name"": ""DMAC""}, {""name"": ""ACETONE""}]",19.0,wt%,,,,,,,,,Single Needle,"{""size"": 14.0, ""unit"": ""G""}",Flat,,10.0,kV,0.5,mL/h,10.0,cm,,,21.0,,20.0,%,True,,560.0,nm,,nm,,,,,,,,,,,,,,,,,,
http://dx.doi.org/10.1007/BF03218855,471,False,PVDF,"[{""name"": ""PVDF""}]",True,DMAC-ACETONE,"[{""name"": ""DMAC""}, {""name"": ""ACETONE""}]",19.0,wt%,,,,,,,,,Single Needle,"{""size"": 14.0, ""unit"": ""G""}",Flat,,10.0,kV,0.5,mL/h,10.0,cm,,,21.0,,20.0,%,True,,560.0,nm,,nm,,,,,,,,,,,,,,,,,,
http://dx.doi.org/10.1007/BF03218855,472,False,PVDF,"[{""name"": ""PVDF""}]",True,DMAC-ACETONE,"[{""name"": ""DMAC""}, {""name"": ""ACETONE""}]",19.0,wt%,,,,,,,,,Single Needle,"{""size"": 14.0, ""unit"": ""G""}",Flat,,10.0,kV,0.5,mL/h,10.0,cm,,,21.0,,20.0,%,True,,560.0,nm,,nm,,,,,,,,,,,,,,,,,,
http://dx.doi.org/10.1007/BF03218855,473,False,PVDF,"[{""name"": ""PVDF""}]",True,DMAC-ACETONE,"[{""name"": ""DMAC""}, {""name"": ""ACETONE""}]",19.0,wt%,,,,,,,,,Single Needle,"{""size"": 14.0, ""unit"": ""G""}",Flat,,10.0,kV,0.5,mL/h,10.0,cm,,,21.0,,20.0,%,True,,560.0,nm,,nm,,,,,,,,,,,,,,,,,,
http://dx.doi.org/10.1007/BF03218855,474,False,PVDF,"[{""name"": ""PVDF""}]",True,DMAC-ACETONE,"[{""name"": ""DMAC""}, {""name"": ""ACETONE""}]",19.0,wt%,,,,,,,,,Single Needle,"{""size"": 14.0, ""unit"": ""G""}",Flat,,10.0,kV,0.5,mL/h,10.0,cm,,,21.0,,20.0,%,True,,560.0,nm,,nm,,,,,,,,,,,,,,,,,,
http://dx.doi.org/10.1007/BF03218855,475,False,PVDF,"[{""name"": ""PVDF""}]",True,DMAC-ACETONE,"[{""name"": ""DMAC""}, {""name"": ""ACETONE""}]",19.0,wt%,,,,,,,,,Single Needle,"{""size"": 14.0, ""unit"": ""G""}",Flat,,10.0,kV,0.5,mL/h,10.0,cm,,,21.0,,20.0,%,True,,560.0,nm,,nm,,,,,,,,,,,,,,,,,,
http://dx.doi.org/10.1007/BF03218855,476,False,PVDF,"[{""name"": ""PVDF""}]",True,DMAC-ACETONE,"[{""name"": ""DMAC""}, {""name"": ""ACETONE""}]",19.0,wt%,,,,,,,,,Single Needle,"{""size"": 14.0, ""unit"": ""G""}",Flat,,7.0,kV,0.5,mL/h,10.0,cm,,,21.0,,20.0,%,True,,640.0,nm,,nm,,,,,,,,,,,,,,,,,,
http://dx.doi.org/10.1007/BF03218855,477,False,PVDF,"[{""name"": ""PVDF""}]",True,DMAC-ACETONE,"[{""name"": ""DMAC""}, {""name"": ""ACETONE""}]",19.0,wt%,,,,,,,,,Single Needle,"{""size"": 14.0, ""unit"": ""G""}",Flat,,7.0,kV,0.5,mL/h,10.0,cm,,,21.0,,20.0,%,True,,640.0,nm,,nm,,,,,,,,,,,,,,,,,,
http://dx.doi.org/10.1007/BF03218855,478,False,PVDF,"[{""name"": ""PVDF""}]",True,DMAC-ACETONE,"[{""name"": ""DMAC""}, {""name"": ""ACETONE""}]",19.0,wt%,,,,,,,,,Single Needle,"{""size"": 14.0, ""unit"": ""G""}",Flat,,7.0,kV,0.5,mL/h,10.0,cm,,,21.0,,20.0,%,True,,640.0,nm,,nm,,,,,,,,,,,,,,,,,,
http://dx.doi.org/10.1007/BF03218855,479,False,PVDF,"[{""name"": ""PVDF""}]",True,DMAC-ACETONE,"[{""name"": ""DMAC""}, {""name"": ""ACETONE""}]",19.0,wt%,,,,,,,,,Single Needle,"{""size"": 14.0, ""unit"": ""G""}",Flat,,7.0,kV,0.5,mL/h,10.0,cm,,,21.0,,20.0,%,True,,640.0,nm,,nm,,,,,,,,,,,,,,,,,,
http://dx.doi.org/10.1007/BF03218855,480,False,PVDF,"[{""name"": ""PVDF""}]",True,DMAC-ACETONE,"[{""name"": ""DMAC""}, {""name"": ""ACETONE""}]",19.0,wt%,,,,,,,,,Single Needle,"{""size"": 14.0, ""unit"": ""G""}",Flat,,7.0,kV,0.5,mL/h,10.0,cm,,,21.0,,20.0,%,True,,640.0,nm,,nm,,,,,,,,,,,,,,,,,,
http://dx.doi.org/10.1007/BF03218855,481,False,PVDF,"[{""name"": ""PVDF""}]",True,DMAC-ACETONE,"[{""name"": ""DMAC""}, {""name"": ""ACETONE""}]",19.0,wt%,,,,,,,,,Single Needle,"{""size"": 14.0, ""unit"": ""G""}",Flat,,7.0,kV,0.5,mL/h,10.0,cm,,,21.0,,20.0,%,True,,640.0,nm,,nm,,,,,,,,,,,,,,,,,,
http://dx.doi.org/10.1007/BF03218855,482,False,PVDF,"[{""name"": ""PVDF""}]",True,DMAC-ACETONE,"[{""name"": ""DMAC""}, {""name"": ""ACETONE""}]",19.0,wt%,,,,,,,,,Single Needle,"{""size"": 14.0, ""unit"": ""G""}",Flat,,7.0,kV,0.5,mL/h,10.0,cm,,,21.0,,20.0,%,True,,640.0,nm,,nm,,,,,,,,,,,,,,,,,,
http://dx.doi.org/10.1007/BF03218855,483,False,PVDF,"[{""name"": ""PVDF""}]",True,DMAC-ACETONE,"[{""name"": ""DMAC""}, {""name"": ""ACETONE""}]",19.0,wt%,,,,,,,,,Single Needle,"{""size"": 14.0, ""unit"": ""G""}",Flat,,7.0,kV,0.5,mL/h,10.0,cm,,,21.0,,20.0,%,True,,640.0,nm,,nm,,,,,,,,,,,,,,,,,,
http://dx.doi.org/10.1007/BF03218855,484,False,PVDF,"[{""name"": ""PVDF""}]",True,DMAC-ACETONE,"[{""name"": ""DMAC""}, {""name"": ""ACETONE""}]",19.0,wt%,,,,,,,,,Single Needle,"{""size"": 14.0, ""unit"": ""G""}",Flat,,7.0,kV,0.5,mL/h,10.0,cm,,,21.0,,20.0,%,True,,640.0,nm,,nm,,,,,,,,,,,,,,,,,,
http://dx.doi.org/10.1007/BF03218855,485,False,PVDF,"[{""name"": ""PVDF""}]",True,DMAC-ACETONE,"[{""name"": ""DMAC""}, {""name"": ""ACETONE""}]",19.0,wt%,,,,,,,,,Single Needle,"{""size"": 14.0, ""unit"": ""G""}",Flat,,6.0,kV,0.5,mL/h,7.0,cm,,,21.0,,20.0,%,True,,608.0,nm,,nm,,,,,,,,,,,,,,,,,,
http://dx.doi.org/10.1007/BF03218855,486,False,PVDF,"[{""name"": ""PVDF""}]",True,DMAC-ACETONE,"[{""name"": ""DMAC""}, {""name"": ""ACETONE""}]",19.0,wt%,,,,,,,,,Single Needle,"{""size"": 14.0, ""unit"": ""G""}",Flat,,6.0,kV,0.5,mL/h,7.0,cm,,,21.0,,20.0,%,True,,608.0,nm,,nm,,,,,,,,,,,,,,,,,,
http://dx.doi.org/10.1007/BF03218855,487,False,PVDF,"[{""name"": ""PVDF""}]",True,DMAC-ACETONE,"[{""name"": ""DMAC""}, {""name"": ""ACETONE""}]",19.0,wt%,,,,,,,,,Single Needle,"{""size"": 14.0, ""unit"": ""G""}",Flat,,6.0,kV,0.5,mL/h,7.0,cm,,,21.0,,20.0,%,True,,608.0,nm,,nm,,,,,,,,,,,,,,,,,,
http://dx.doi.org/10.1007/BF03218855,488,False,PVDF,"[{""name"": ""PVDF""}]",True,DMAC-ACETONE,"[{""name"": ""DMAC""}, {""name"": ""ACETONE""}]",19.0,wt%,,,,,,,,,Single Needle,"{""size"": 14.0, ""unit"": ""G""}",Flat,,6.0,kV,0.5,mL/h,7.0,cm,,,21.0,,20.0,%,True,,608.0,nm,,nm,,,,,,,,,,,,,,,,,,
http://dx.doi.org/10.1007/BF03218855,489,False,PVDF,"[{""name"": ""PVDF""}]",True,DMAC-ACETONE,"[{""name"": ""DMAC""}, {""name"": ""ACETONE""}]",19.0,wt%,,,,,,,,,Single Needle,"{""size"": 14.0, ""unit"": ""G""}",Flat,,6.0,kV,0.5,mL/h,7.0,cm,,,21.0,,20.0,%,True,,608.0,nm,,nm,,,,,,,,,,,,,,,,,,
http://dx.doi.org/10.1007/BF03218855,490,False,PVDF,"[{""name"": ""PVDF""}]",True,DMAC-ACETONE,"[{""name"": ""DMAC""}, {""name"": ""ACETONE""}]",19.0,wt%,,,,,,,,,Single Needle,"{""size"": 14.0, ""unit"": ""G""}",Flat,,6.0,kV,0.5,mL/h,7.0,cm,,,21.0,,20.0,%,True,,608.0,nm,,nm,,,,,,,,,,,,,,,,,,
http://dx.doi.org/10.1007/BF03218855,491,False,PVDF,"[{""name"": ""PVDF""}]",True,DMAC-ACETONE,"[{""name"": ""DMAC""}, {""name"": ""ACETONE""}]",19.0,wt%,,,,,,,,,Single Needle,"{""size"": 14.0, ""unit"": ""G""}",Flat,,6.0,kV,0.5,mL/h,7.0,cm,,,21.0,,20.0,%,True,,608.0,nm,,nm,,,,,,,,,,,,,,,,,,
http://dx.doi.org/10.1007/BF03218855,492,False,PVDF,"[{""name"": ""PVDF""}]",True,DMAC-ACETONE,"[{""name"": ""DMAC""}, {""name"": ""ACETONE""}]",19.0,wt%,,,,,,,,,Single Needle,"{""size"": 14.0, ""unit"": ""G""}",Flat,,6.0,kV,0.5,mL/h,7.0,cm,,,21.0,,20.0,%,True,,608.0,nm,,nm,,,,,,,,,,,,,,,,,,
http://dx.doi.org/10.1007/BF03218855,493,False,PVDF,"[{""name"": ""PVDF""}]",True,DMAC-ACETONE,"[{""name"": ""DMAC""}, {""name"": ""ACETONE""}]",19.0,wt%,,,,,,,,,Single Needle,"{""size"": 14.0, ""unit"": ""G""}",Flat,,6.0,kV,0.5,mL/h,7.0,cm,,,21.0,,20.0,%,True,,608.0,nm,,nm,,,,,,,,,,,,,,,,,,
http://dx.doi.org/10.1007/BF03218855,494,False,PVDF,"[{""name"": ""PVDF""}]",True,DMAC-ACETONE,"[{""name"": ""DMAC""}, {""name"": ""ACETONE""}]",19.0,wt%,,,,,,,,,Single Needle,"{""size"": 14.0, ""unit"": ""G""}",Flat,,6.0,kV,0.5,mL/h,7.0,cm,,,21.0,,20.0,%,True,,608.0,nm,,nm,,,,,,,,,,,,,,,,,,
http://dx.doi.org/10.1007/BF03218855,495,False,PVDF,"[{""name"": ""PVDF""}]",True,DMAC-ACETONE,"[{""name"": ""DMAC""}, {""name"": ""ACETONE""}]",19.0,wt%,,,,,,,,,Single Needle,"{""size"": 14.0, ""unit"": ""G""}",Flat,,6.0,kV,0.5,mL/h,7.0,cm,,,21.0,,20.0,%,True,,608.0,nm,,nm,,,,,,,,,,,,,,,,,,
http://dx.doi.org/10.1007/BF03218855,496,False,PVDF,"[{""name"": ""PVDF""}]",True,DMAC-ACETONE,"[{""name"": ""DMAC""}, {""name"": ""ACETONE""}]",19.0,wt%,,,,,,,,,Single Needle,"{""size"": 14.0, ""unit"": ""G""}",Flat,,6.0,kV,0.5,mL/h,7.0,cm,,,21.0,,20.0,%,True,,608.0,nm,,nm,,,,,,,,,,,,,,,,,,
http://dx.doi.org/10.1007/BF03218855,497,False,PVDF,"[{""name"": ""PVDF""}]",True,DMAC-ACETONE,"[{""name"": ""DMAC""}, {""name"": ""ACETONE""}]",19.0,wt%,,,,,,,,,Single Needle,"{""size"": 14.0, ""unit"": ""G""}",Flat,,6.0,kV,0.5,mL/h,15.0,cm,,,21.0,,20.0,%,True,,705.0,nm,,nm,,,,,,,,,,,,,,,,,,
http://dx.doi.org/10.1007/BF03218855,498,False,PVDF,"[{""name"": ""PVDF""}]",True,DMAC-ACETONE,"[{""name"": ""DMAC""}, {""name"": ""ACETONE""}]",19.0,wt%,,,,,,,,,Single Needle,"{""size"": 14.0, ""unit"": ""G""}",Flat,,6.0,kV,0.5,mL/h,15.0,cm,,,21.0,,20.0,%,True,,705.0,nm,,nm,,,,,,,,,,,,,,,,,,
http://dx.doi.org/10.1007/BF03218855,499,False,PVDF,"[{""name"": ""PVDF""}]",True,DMAC-ACETONE,"[{""name"": ""DMAC""}, {""name"": ""ACETONE""}]",19.0,wt%,,,,,,,,,Single Needle,"{""size"": 14.0, ""unit"": ""G""}",Flat,,6.0,kV,0.5,mL/h,15.0,cm,,,21.0,,20.0,%,True,,705.0,nm,,nm,,,,,,,,,,,,,,,,,,
http://dx.doi.org/10.1007/BF03218855,500,False,PVDF,"[{""name"": ""PVDF""}]",True,DMAC-ACETONE,"[{""name"": ""DMAC""}, {""name"": ""ACETONE""}]",19.0,wt%,,,,,,,,,Single Needle,"{""size"": 14.0, ""unit"": ""G""}",Flat,,6.0,kV,0.5,mL/h,15.0,cm,,,21.0,,20.0,%,True,,705.0,nm,,nm,,,,,,,,,,,,,,,,,,
http://dx.doi.org/10.1007/BF03218855,501,False,PVDF,"[{""name"": ""PVDF""}]",True,DMAC-ACETONE,"[{""name"": ""DMAC""}, {""name"": ""ACETONE""}]",19.0,wt%,,,,,,,,,Single Needle,"{""size"": 14.0, ""unit"": ""G""}",Flat,,6.0,kV,0.5,mL/h,15.0,cm,,,21.0,,20.0,%,True,,705.0,nm,,nm,,,,,,,,,,,,,,,,,,
http://dx.doi.org/10.1007/BF03218855,502,False,PVDF,"[{""name"": ""PVDF""}]",True,DMAC-ACETONE,"[{""name"": ""DMAC""}, {""name"": ""ACETONE""}]",19.0,wt%,,,,,,,,,Single Needle,"{""size"": 14.0, ""unit"": ""G""}",Flat,,6.0,kV,0.5,mL/h,15.0,cm,,,21.0,,20.0,%,True,,705.0,nm,,nm,,,,,,,,,,,,,,,,,,
http://dx.doi.org/10.1007/BF03218855,503,False,PVDF,"[{""name"": ""PVDF""}]",True,DMAC-ACETONE,"[{""name"": ""DMAC""}, {""name"": ""ACETONE""}]",19.0,wt%,,,,,,,,,Single Needle,"{""size"": 14.0, ""unit"": ""G""}",Flat,,6.0,kV,0.5,mL/h,15.0,cm,,,21.0,,20.0,%,True,,705.0,nm,,nm,,,,,,,,,,,,,,,,,,
http://dx.doi.org/10.1007/BF03218855,504,False,PVDF,"[{""name"": ""PVDF""}]",True,DMAC-ACETONE,"[{""name"": ""DMAC""}, {""name"": ""ACETONE""}]",19.0,wt%,,,,,,,,,Single Needle,"{""size"": 14.0, ""unit"": ""G""}",Flat,,6.0,kV,0.5,mL/h,15.0,cm,,,21.0,,20.0,%,True,,705.0,nm,,nm,,,,,,,,,,,,,,,,,,
http://dx.doi.org/10.1007/BF03218855,505,False,PVDF,"[{""name"": ""PVDF""}]",True,DMAC-ACETONE,"[{""name"": ""DMAC""}, {""name"": ""ACETONE""}]",19.0,wt%,,,,,,,,,Single Needle,"{""size"": 14.0, ""unit"": ""G""}",Flat,,6.0,kV,0.5,mL/h,15.0,cm,,,21.0,,20.0,%,True,,705.0,nm,,nm,,,,,,,,,,,,,,,,,,
http://dx.doi.org/10.1007/BF03218855,506,False,PVDF,"[{""name"": ""PVDF""}]",True,DMAC-ACETONE,"[{""name"": ""DMAC""}, {""name"": ""ACETONE""}]",19.0,wt%,,,,,,,,,Single Needle,"{""size"": 14.0, ""unit"": ""G""}",Flat,,6.0,kV,0.5,mL/h,15.0,cm,,,21.0,,20.0,%,True,,705.0,nm,,nm,,,,,,,,,,,,,,,,,,
http://dx.doi.org/10.1007/BF03218855,507,False,PVDF,"[{""name"": ""PVDF""}]",True,DMAC-ACETONE,"[{""name"": ""DMAC""}, {""name"": ""ACETONE""}]",19.0,wt%,,,,,,,,,Single Needle,"{""size"": 14.0, ""unit"": ""G""}",Flat,,6.0,kV,0.5,mL/h,15.0,cm,,,21.0,,20.0,%,True,,705.0,nm,,nm,,,,,,,,,,,,,,,,,,
http://dx.doi.org/10.1007/BF03218855,508,False,PVDF,"[{""name"": ""PVDF""}]",True,DMAC-ACETONE,"[{""name"": ""DMAC""}, {""name"": ""ACETONE""}]",19.0,wt%,,,,,,,,,Single Needle,"{""size"": 14.0, ""unit"": ""G""}",Flat,,6.0,kV,0.5,mL/h,15.0,cm,,,21.0,,20.0,%,True,,705.0,nm,,nm,,,,,,,,,,,,,,,,,,
http://dx.doi.org/10.1007/BF03218855,509,False,PVDF,"[{""name"": ""PVDF""}]",True,DMAC-ACETONE,"[{""name"": ""DMAC""}, {""name"": ""ACETONE""}]",19.0,wt%,,,,,,,,,Single Needle,"{""size"": 14.0, ""unit"": ""G""}",Flat,,6.0,kV,1.0,mL/h,10.0,cm,,,21.0,,20.0,%,True,,484.0,nm,,nm,,,,,,,,,,,,,,,,,,
http://dx.doi.org/10.1007/BF03218855,510,False,PVDF,"[{""name"": ""PVDF""}]",True,DMAC-ACETONE,"[{""name"": ""DMAC""}, {""name"": ""ACETONE""}]",19.0,wt%,,,,,,,,,Single Needle,"{""size"": 14.0, ""unit"": ""G""}",Flat,,6.0,kV,1.0,mL/h,10.0,cm,,,21.0,,20.0,%,True,,484.0,nm,,nm,,,,,,,,,,,,,,,,,,
http://dx.doi.org/10.1007/BF03218855,511,False,PVDF,"[{""name"": ""PVDF""}]",True,DMAC-ACETONE,"[{""name"": ""DMAC""}, {""name"": ""ACETONE""}]",19.0,wt%,,,,,,,,,Single Needle,"{""size"": 14.0, ""unit"": ""G""}",Flat,,6.0,kV,1.0,mL/h,10.0,cm,,,21.0,,20.0,%,True,,484.0,nm,,nm,,,,,,,,,,,,,,,,,,
http://dx.doi.org/10.1007/BF03218855,512,False,PVDF,"[{""name"": ""PVDF""}]",True,DMAC-ACETONE,"[{""name"": ""DMAC""}, {""name"": ""ACETONE""}]",19.0,wt%,,,,,,,,,Single Needle,"{""size"": 14.0, ""unit"": ""G""}",Flat,,6.0,kV,1.0,mL/h,10.0,cm,,,21.0,,20.0,%,True,,484.0,nm,,nm,,,,,,,,,,,,,,,,,,
http://dx.doi.org/10.1007/BF03218855,513,False,PVDF,"[{""name"": ""PVDF""}]",True,DMAC-ACETONE,"[{""name"": ""DMAC""}, {""name"": ""ACETONE""}]",19.0,wt%,,,,,,,,,Single Needle,"{""size"": 14.0, ""unit"": ""G""}",Flat,,6.0,kV,1.0,mL/h,10.0,cm,,,21.0,,20.0,%,True,,484.0,nm,,nm,,,,,,,,,,,,,,,,,,
http://dx.doi.org/10.1007/BF03218855,514,False,PVDF,"[{""name"": ""PVDF""}]",True,DMAC-ACETONE,"[{""name"": ""DMAC""}, {""name"": ""ACETONE""}]",19.0,wt%,,,,,,,,,Single Needle,"{""size"": 14.0, ""unit"": ""G""}",Flat,,6.0,kV,1.0,mL/h,10.0,cm,,,21.0,,20.0,%,True,,484.0,nm,,nm,,,,,,,,,,,,,,,,,,
http://dx.doi.org/10.1007/BF03218855,515,False,PVDF,"[{""name"": ""PVDF""}]",True,DMAC-ACETONE,"[{""name"": ""DMAC""}, {""name"": ""ACETONE""}]",19.0,wt%,,,,,,,,,Single Needle,"{""size"": 14.0, ""unit"": ""G""}",Flat,,6.0,kV,1.0,mL/h,10.0,cm,,,21.0,,20.0,%,True,,484.0,nm,,nm,,,,,,,,,,,,,,,,,,
http://dx.doi.org/10.1007/BF03218855,516,False,PVDF,"[{""name"": ""PVDF""}]",True,DMAC-ACETONE,"[{""name"": ""DMAC""}, {""name"": ""ACETONE""}]",19.0,wt%,,,,,,,,,Single Needle,"{""size"": 14.0, ""unit"": ""G""}",Flat,,6.0,kV,1.0,mL/h,10.0,cm,,,21.0,,20.0,%,True,,484.0,nm,,nm,,,,,,,,,,,,,,,,,,
https://doi.org/10.1016/j.polymer.2020.123366,517,False,PVDF,"[{""name"": ""PVDF""}]",True,DMF-ACETONE,"[{""name"": ""DMF""}, {""name"": ""ACETONE""}]",20.0,wt%,,,,,,,,,Single Needle,"{""size"": 14.0, ""unit"": ""G""}",Rolling Drum,"{""rotationSpeed"": 1500.0, ""rotationSpeedUnit"": ""rpm""}",18.0,kV,2.0,mL/h,15.0,cm,,,21.0,,20.0,%,True,,305.0,nm,,nm,,,,,,,,,,,,,,,,,,
https://doi.org/10.1016/j.polymer.2020.123366,518,False,PVDF,"[{""name"": ""PVDF""}]",True,DMF-ACETONE,"[{""name"": ""DMF""}, {""name"": ""ACETONE""}]",20.0,wt%,,,,,,,,,Single Needle,"{""size"": 14.0, ""unit"": ""G""}",Rolling Drum,"{""rotationSpeed"": 1500.0, ""rotationSpeedUnit"": ""rpm""}",18.0,kV,2.0,mL/h,15.0,cm,,,21.0,,20.0,%,True,,305.0,nm,,nm,,,,,,,,,,,,,,,,,,
https://doi.org/10.1016/j.polymer.2020.123366,519,False,PVDF,"[{""name"": ""PVDF""}]",True,DMF-ACETONE,"[{""name"": ""DMF""}, {""name"": ""ACETONE""}]",20.0,wt%,,,,,,,,,Single Needle,"{""size"": 14.0, ""unit"": ""G""}",Rolling Drum,"{""rotationSpeed"": 1500.0, ""rotationSpeedUnit"": ""rpm""}",18.0,kV,2.0,mL/h,15.0,cm,,,21.0,,20.0,%,True,,305.0,nm,,nm,,,,,,,,,,,,,,,,,,
https://doi.org/10.1016/j.polymer.2020.123366,520,False,PVDF,"[{""name"": ""PVDF""}]",True,DMF-ACETONE,"[{""name"": ""DMF""}, {""name"": ""ACETONE""}]",20.0,wt%,,,,,,,,,Single Needle,"{""size"": 14.0, ""unit"": ""G""}",Rolling Drum,"{""rotationSpeed"": 1500.0, ""rotationSpeedUnit"": ""rpm""}",18.0,kV,2.0,mL/h,15.0,cm,,,21.0,,20.0,%,True,,305.0,nm,,nm,,,,,,,,,,,,,,,,,,
https://doi.org/10.1016/j.polymer.2020.123366,521,False,PVDF,"[{""name"": ""PVDF""}]",True,DMF-ACETONE,"[{""name"": ""DMF""}, {""name"": ""ACETONE""}]",20.0,wt%,,,,,,,,,Single Needle,"{""size"": 14.0, ""unit"": ""G""}",Rolling Drum,"{""rotationSpeed"": 1500.0, ""rotationSpeedUnit"": ""rpm""}",18.0,kV,2.0,mL/h,15.0,cm,,,21.0,,20.0,%,True,,305.0,nm,,nm,,,,,,,,,,,,,,,,,,
https://doi.org/10.1016/j.polymer.2020.123366,522,False,PVDF,"[{""name"": ""PVDF""}]",True,DMF-ACETONE,"[{""name"": ""DMF""}, {""name"": ""ACETONE""}]",20.0,wt%,,,,,,,,,Single Needle,"{""size"": 14.0, ""unit"": ""G""}",Rolling Drum,"{""rotationSpeed"": 1500.0, ""rotationSpeedUnit"": ""rpm""}",18.0,kV,2.0,mL/h,15.0,cm,,,21.0,,20.0,%,True,,305.0,nm,,nm,,,,,,,,,,,,,,,,,,
https://doi.org/10.1016/j.polymer.2020.123366,523,False,PVDF,"[{""name"": ""PVDF""}]",True,DMF-ACETONE,"[{""name"": ""DMF""}, {""name"": ""ACETONE""}]",20.0,wt%,,,,,,,,,Single Needle,"{""size"": 14.0, ""unit"": ""G""}",Rolling Drum,"{""rotationSpeed"": 1500.0, ""rotationSpeedUnit"": ""rpm""}",18.0,kV,2.0,mL/h,15.0,cm,,,21.0,,20.0,%,True,,305.0,nm,,nm,,,,,,,,,,,,,,,,,,
https://doi.org/10.1016/j.polymer.2020.123366,524,False,PVDF,"[{""name"": ""PVDF""}]",True,DMF-ACETONE,"[{""name"": ""DMF""}, {""name"": ""ACETONE""}]",20.0,wt%,,,,,,,,,Single Needle,"{""size"": 14.0, ""unit"": ""G""}",Rolling Drum,"{""rotationSpeed"": 1500.0, ""rotationSpeedUnit"": ""rpm""}",18.0,kV,2.0,mL/h,15.0,cm,,,21.0,,20.0,%,True,,305.0,nm,,nm,,,,,,,,,,,,,,,,,,
https://doi.org/10.1016/j.polymer.2020.123366,525,False,PVDF,"[{""name"": ""PVDF""}]",True,DMF-ACETONE,"[{""name"": ""DMF""}, {""name"": ""ACETONE""}]",20.0,wt%,,,,,,,,,Single Needle,"{""size"": 14.0, ""unit"": ""G""}",Rolling Drum,"{""rotationSpeed"": 1500.0, ""rotationSpeedUnit"": ""rpm""}",18.0,kV,2.0,mL/h,15.0,cm,,,21.0,,20.0,%,True,,305.0,nm,,nm,,,,,,,,,,,,,,,,,,
https://doi.org/10.1016/j.polymer.2020.123366,526,False,PVDF,"[{""name"": ""PVDF""}]",True,DMF-ACETONE,"[{""name"": ""DMF""}, {""name"": ""ACETONE""}]",20.0,wt%,,,,,,,,,Single Needle,"{""size"": 14.0, ""unit"": ""G""}",Rolling Drum,"{""rotationSpeed"": 1500.0, ""rotationSpeedUnit"": ""rpm""}",18.0,kV,2.0,mL/h,15.0,cm,,,21.0,,20.0,%,True,,305.0,nm,,nm,,,,,,,,,,,,,,,,,,
https://doi.org/10.1016/j.polymer.2020.123366,527,False,PVDF,"[{""name"": ""PVDF""}]",True,DMF-ACETONE,"[{""name"": ""DMF""}, {""name"": ""ACETONE""}]",20.0,wt%,,,,,,,,,Single Needle,"{""size"": 14.0, ""unit"": ""G""}",Rolling Drum,"{""rotationSpeed"": 1500.0, ""rotationSpeedUnit"": ""rpm""}",18.0,kV,2.0,mL/h,15.0,cm,,,21.0,,20.0,%,True,,305.0,nm,,nm,,,,,,,,,,,,,,,,,,
https://doi.org/10.1016/j.polymer.2020.123366,528,False,PVDF,"[{""name"": ""PVDF""}]",True,DMF-ACETONE,"[{""name"": ""DMF""}, {""name"": ""ACETONE""}]",20.0,wt%,,,,,,,,,Single Needle,"{""size"": 14.0, ""unit"": ""G""}",Rolling Drum,"{""rotationSpeed"": 1500.0, ""rotationSpeedUnit"": ""rpm""}",18.0,kV,2.0,mL/h,15.0,cm,,,21.0,,20.0,%,True,,305.0,nm,,nm,,,,,,,,,,,,,,,,,,
https://doi.org/10.1016/j.polymer.2020.123366,529,False,PVDF,"[{""name"": ""PVDF""}]",True,DMF-ACETONE,"[{""name"": ""DMF""}, {""name"": ""ACETONE""}]",20.0,wt%,,,,,,,,,Single Needle,"{""size"": 14.0, ""unit"": ""G""}",Rolling Drum,"{""rotationSpeed"": 1500.0, ""rotationSpeedUnit"": ""rpm""}",18.0,kV,2.0,mL/h,15.0,cm,,,21.0,,20.0,%,True,,305.0,nm,,nm,,,,,,,,,,,,,,,,,,
https://doi.org/10.1177/00219983221144696,530,False,PVDF,"[{""name"": ""PVDF""}]",True,DMF-ACETONE,"[{""name"": ""DMF""}, {""name"": ""ACETONE""}]",10.0,wt%,,,,,,,,,Single Needle,"{""size"": 13.0, ""unit"": ""G""}",Flat,,14.0,kV,0.8,mL/h,15.0,cm,,,20.0,,50.0,%,True,,98.8,nm,,nm,,,,,,,,,,,,,,,,,,
https://doi.org/10.1177/00219983221144696,531,False,PVDF,"[{""name"": ""PVDF""}]",True,DMF-ACETONE,"[{""name"": ""DMF""}, {""name"": ""ACETONE""}]",10.0,wt%,,,,,,,,,Single Needle,"{""size"": 13.0, ""unit"": ""G""}",Flat,,14.0,kV,0.8,mL/h,15.0,cm,,,20.0,,50.0,%,True,,98.8,nm,,nm,,,,,,,,,,,,,,,,,,
https://doi.org/10.1177/00219983221144696,532,False,PVDF,"[{""name"": ""PVDF""}]",True,DMF-ACETONE,"[{""name"": ""DMF""}, {""name"": ""ACETONE""}]",10.0,wt%,,,,,,,,,Single Needle,"{""size"": 13.0, ""unit"": ""G""}",Flat,,14.0,kV,0.8,mL/h,15.0,cm,,,20.0,,50.0,%,True,,98.8,nm,,nm,,,,,,,,,,,,,,,,,,
https://doi.org/10.1177/00219983221144696,533,False,PVDF,"[{""name"": ""PVDF""}]",True,DMF-ACETONE,"[{""name"": ""DMF""}, {""name"": ""ACETONE""}]",10.0,wt%,,,,,,,,,Single Needle,"{""size"": 13.0, ""unit"": ""G""}",Flat,,14.0,kV,0.8,mL/h,15.0,cm,,,20.0,,50.0,%,True,,98.8,nm,,nm,,,,,,,,,,,,,,,,,,
https://doi.org/10.1177/00219983221144696,534,False,PVDF,"[{""name"": ""PVDF""}]",True,DMF-ACETONE,"[{""name"": ""DMF""}, {""name"": ""ACETONE""}]",10.0,wt%,,,,,,,,,Single Needle,"{""size"": 13.0, ""unit"": ""G""}",Flat,,14.0,kV,0.8,mL/h,15.0,cm,,,20.0,,50.0,%,True,,98.8,nm,,nm,,,,,,,,,,,,,,,,,,
