Repository: taltechloc/electrospinning-data-client

# Electrospinning Data Client

A Python library for programmatic access to the [Electrospinning Data Public API](https://electrospinning-data.org).

## Features

- **Easy Data Retrieval**: Download the latest dataset directly into a pandas DataFrame.
- **Versioning Support**: Access specific immutable version snapshots for reproducible research.
- **Advanced Filtering**: Apply complex filters (string matches, numeric ranges) directly in your queries.
- **Multiple Formats**: Export data to XLSX, JSON, or download image archives (ZIP).
- **Researcher Friendly**: Designed for ease of use in Jupyter Notebooks and data science workflows.

File: examples/electrospinning_dataset.csv (part 6 of 6)
doi,experiment_id,is_polymer_blend,polymer(s),polymer_components,is_solvent_blend,solvent(s),solvent_components,solution_concentration,solution_concentration_unit,solution_viscosity,solution_viscosity_unit,solution_surface_tension,solution_surface_tension_unit,solution_conductivity,solution_conductivity_unit,solution_evaporation_rate,solution_evaporation_rate_unit,needle_type,needle_definition,collector_type,collector_definition,voltage,voltage_unit,flow_rate,flow_rate_unit,tip_collector_distance,tip_collector_distance_unit,spinning_duration,spinning_duration_unit,temperature,temperature_unit,humidity,humidity_unit,was_formation_stable,process_instability,fiber_diameter,fiber_diameter_unit,fiber_diameter_variation,fiber_diameter_variation_unit,morphology,publication_title,is_custom_device,device_manufacturer,device_model,tensile_strength,tensile_strength_unit,modulus,modulus_unit,elongation_at_break,elongation_at_break_unit,fracture_behaviour,surface_area,surface_area_unit,porosity,porosity_unit,permeability,permeability_unit
https://doi.org/10.1007/s11814-009-0309-1,678,False,PVA,"[{""name"": ""PVA""}]",False,WATER,"[{""name"": ""WATER""}]",10.0,wt%,,,,,,,,,Single Needle,,Flat,,20.0,kV,0.2,mL/h,20.0,cm,,,20.0,,45.0,%,True,,285.67,nm,35.62,nm,,,,,,,,,,,,,,,,,,
https://doi.org/10.1007/s11814-009-0309-1,679,False,PVA,"[{""name"": ""PVA""}]",False,WATER,"[{""name"": ""WATER""}]",10.0,wt%,,,,,,,,,Single Needle,,Flat,,20.0,kV,0.3,mL/h,20.0,cm,,,20.0,,45.0,%,True,,273.05,nm,30.74,nm,,,,,,,,,,,,,,,,,,
https://doi.org/10.1007/s11814-009-0309-1,680,False,PVA,"[{""name"": ""PVA""}]",False,WATER,"[{""name"": ""WATER""}]",10.0,wt%,,,,,,,,,Single Needle,,Flat,,20.0,kV,0.4,mL/h,20.0,cm,,,20.0,,45.0,%,True,,280.62,nm,34.66,nm,,,,,,,,,,,,,,,,,,
https://doi.org/10.1007/s11814-009-0309-1,681,False,PVA,"[{""name"": ""PVA""}]",False,WATER,"[{""name"": ""WATER""}]",10.0,wt%,,,,,,,,,Single Needle,,Flat,,25.0,kV,0.2,mL/h,20.0,cm,,,20.0,,45.0,%,True,,278.1,nm,40.79,nm,,,,,,,,,,,,,,,,,,
https://doi.org/10.1007/s11814-009-0309-1,682,False,PVA,"[{""name"": ""PVA""}]",False,WATER,"[{""name"": ""WATER""}]",10.0,wt%,,,,,,,,,Single Needle,,Flat,,25.0,kV,0.3,mL/h,20.0,cm,,,20.0,,45.0,%,True,,280.95,nm,44.58,nm,,,,,,,,,,,,,,,,,,
https://doi.org/10.1007/s11814-009-0309-1,683,False,PVA,"[{""name"": ""PVA""}]",False,WATER,"[{""name"": ""WATER""}]",10.0,wt%,,,,,,,,,Single Needle,,Flat,,25.0,kV,0.4,mL/h,20.0,cm,,,20.0,,45.0,%,True,,306.28,nm,44.04,nm,,,,,,,,,,,,,,,,,,
https://doi.org/10.1007/s11814-009-0309-1,684,False,PVA,"[{""name"": ""PVA""}]",False,WATER,"[{""name"": ""WATER""}]",12.0,wt%,,,,,,,,,Single Needle,,Flat,,15.0,kV,0.2,mL/h,10.0,cm,,,20.0,,45.0,%,True,,286.23,nm,27.12,nm,,,,,,,,,,,,,,,,,,
https://doi.org/10.1007/s11814-009-0309-1,685,False,PVA,"[{""name"": ""PVA""}]",False,WATER,"[{""name"": ""WATER""}]",12.0,wt%,,,,,,,,,Single Needle,,Flat,,15.0,kV,0.3,mL/h,10.0,cm,,,20.0,,45.0,%,True,,295.6,nm,32.91,nm,,,,,,,,,,,,,,,,,,
https://doi.org/10.1007/s11814-009-0309-1,686,False,PVA,"[{""name"": ""PVA""}]",False,WATER,"[{""name"": ""WATER""}]",12.0,wt%,,,,,,,,,Single Needle,,Flat,,15.0,kV,0.4,mL/h,10.0,cm,,,20.0,,45.0,%,True,,293.41,nm,40.48,nm,,,,,,,,,,,,,,,,,,
https://doi.org/10.1007/s11814-009-0309-1,687,False,PVA,"[{""name"": ""PVA""}]",False,WATER,"[{""name"": ""WATER""}]",12.0,wt%,,,,,,,,,Single Needle,,Flat,,20.0,kV,0.2,mL/h,10.0,cm,,,20.0,,45.0,%,True,,271.2,nm,34.86,nm,,,,,,,,,,,,,,,,,,
https://doi.org/10.1007/s11814-009-0309-1,688,False,PVA,"[{""name"": ""PVA""}]",False,WATER,"[{""name"": ""WATER""}]",12.0,wt%,,,,,,,,,Single Needle,,Flat,,20.0,kV,0.3,mL/h,10.0,cm,,,20.0,,45.0,%,True,,291.89,nm,42.78,nm,,,,,,,,,,,,,,,,,,
https://doi.org/10.1007/s11814-009-0309-1,689,False,PVA,"[{""name"": ""PVA""}]",False,WATER,"[{""name"": ""WATER""}]",12.0,wt%,,,,,,,,,Single Needle,,Flat,,20.0,kV,0.4,mL/h,10.0,cm,,,20.0,,45.0,%,True,,295.93,nm,49.43,nm,,,,,,,,,,,,,,,,,,
https://doi.org/10.1007/s11814-009-0309-1,690,False,PVA,"[{""name"": ""PVA""}]",False,WATER,"[{""name"": ""WATER""}]",12.0,wt%,,,,,,,,,Single Needle,,Flat,,25.0,kV,0.2,mL/h,10.0,cm,,,20.0,,45.0,%,True,,234.13,nm,39.31,nm,,,,,,,,,,,,,,,,,,
https://doi.org/10.1007/s11814-009-0309-1,691,False,PVA,"[{""name"": ""PVA""}]",False,WATER,"[{""name"": ""WATER""}]",12.0,wt%,,,,,,,,,Single Needle,,Flat,,25.0,kV,0.3,mL/h,10.0,cm,,,20.0,,45.0,%,True,,247.65,nm,48.6,nm,,,,,,,,,,,,,,,,,,
https://doi.org/10.1007/s11814-009-0309-1,692,False,PVA,"[{""name"": ""PVA""}]",False,WATER,"[{""name"": ""WATER""}]",12.0,wt%,,,,,,,,,Single Needle,,Flat,,25.0,kV,0.4,mL/h,10.0,cm,,,20.0,,45.0,%,True,,247.13,nm,59.02,nm,,,,,,,,,,,,,,,,,,
https://doi.org/10.1007/s11814-009-0309-1,693,False,PVA,"[{""name"": ""PVA""}]",False,WATER,"[{""name"": ""WATER""}]",12.0,wt%,,,,,,,,,Single Needle,,Flat,,15.0,kV,0.2,mL/h,15.0,cm,,,20.0,,45.0,%,True,,271.93,nm,33.05,nm,,,,,,,,,,,,,,,,,,
https://doi.org/10.1007/s11814-009-0309-1,694,False,PVA,"[{""name"": ""PVA""}]",False,WATER,"[{""name"": ""WATER""}]",12.0,wt%,,,,,,,,,Single Needle,,Flat,,15.0,kV,0.3,mL/h,15.0,cm,,,20.0,,45.0,%,True,,297.65,nm,26.75,nm,,,,,,,,,,,,,,,,,,
https://doi.org/10.1007/s11814-009-0309-1,695,False,PVA,"[{""name"": ""PVA""}]",False,WATER,"[{""name"": ""WATER""}]",12.0,wt%,,,,,,,,,Single Needle,,Flat,,15.0,kV,0.4,mL/h,15.0,cm,,,20.0,,45.0,%,True,,296.79,nm,39.84,nm,,,,,,,,,,,,,,,,,,
https://doi.org/10.1007/s11814-009-0309-1,696,False,PVA,"[{""name"": ""PVA""}]",False,WATER,"[{""name"": ""WATER""}]",12.0,wt%,,,,,,,,,Single Needle,,Flat,,20.0,kV,0.2,mL/h,15.0,cm,,,20.0,,45.0,%,True,,297.94,nm,38.82,nm,,,,,,,,,,,,,,,,,,
https://doi.org/10.1007/s11814-009-0309-1,697,False,PVA,"[{""name"": ""PVA""}]",False,WATER,"[{""name"": ""WATER""}]",12.0,wt%,,,,,,,,,Single Needle,,Flat,,20.0,kV,0.3,mL/h,15.0,cm,,,20.0,,45.0,%,True,,310.06,nm,36.84,nm,,,,,,,,,,,,,,,,,,
https://doi.org/10.1007/s11814-009-0309-1,698,False,PVA,"[{""name"": ""PVA""}]",False,WATER,"[{""name"": ""WATER""}]",12.0,wt%,,,,,,,,,Single Needle,,Flat,,20.0,kV,0.4,mL/h,15.0,cm,,,20.0,,45.0,%,True,,312.15,nm,41.69,nm,,,,,,,,,,,,,,,,,,
https://doi.org/10.1007/s11814-009-0309-1,699,False,PVA,"[{""name"": ""PVA""}]",False,WATER,"[{""name"": ""WATER""}]",12.0,wt%,,,,,,,,,Single Needle,,Flat,,25.0,kV,0.2,mL/h,15.0,cm,,,20.0,,45.0,%,True,,272.24,nm,39.55,nm,,,,,,,,,,,,,,,,,,
https://doi.org/10.1007/s11814-009-0309-1,700,False,PVA,"[{""name"": ""PVA""}]",False,WATER,"[{""name"": ""WATER""}]",12.0,wt%,,,,,,,,,Single Needle,,Flat,,25.0,kV,0.3,mL/h,15.0,cm,,,20.0,,45.0,%,True,,282.04,nm,42.35,nm,,,,,,,,,,,,,,,,,,
https://doi.org/10.1007/s11814-009-0309-1,701,False,PVA,"[{""name"": ""PVA""}]",False,WATER,"[{""name"": ""WATER""}]",12.0,wt%,,,,,,,,,Single Needle,,Flat,,25.0,kV,0.4,mL/h,15.0,cm,,,20.0,,45.0,%,True,,288.0,nm,51.72,nm,,,,,,,,,,,,,,,,,,
https://doi.org/10.1007/s11814-009-0309-1,702,False,PVA,"[{""name"": ""PVA""}]",False,WATER,"[{""name"": ""WATER""}]",12.0,wt%,,,,,,,,,Single Needle,,Flat,,15.0,kV,0.2,mL/h,20.0,cm,,,20.0,,45.0,%,True,,259.63,nm,34.63,nm,,,,,,,,,,,,,,,,,,
https://doi.org/10.1007/s11814-009-0309-1,703,False,PVA,"[{""name"": ""PVA""}]",False,WATER,"[{""name"": ""WATER""}]",12.0,wt%,,,,,,,,,Single Needle,,Flat,,15.0,kV,0.3,mL/h,20.0,cm,,,20.0,,45.0,%,True,,278.4,nm,25.35,nm,,,,,,,,,,,,,,,,,,
https://doi.org/10.1007/s11814-009-0309-1,704,False,PVA,"[{""name"": ""PVA""}]",False,WATER,"[{""name"": ""WATER""}]",12.0,wt%,,,,,,,,,Single Needle,,Flat,,15.0,kV,0.4,mL/h,20.0,cm,,,20.0,,45.0,%,True,,279.25,nm,27.25,nm,,,,,,,,,,,,,,,,,,
https://doi.org/10.1007/s11814-009-0309-1,705,False,PVA,"[{""name"": ""PVA""}]",False,WATER,"[{""name"": ""WATER""}]",12.0,wt%,,,,,,,,,Single Needle,,Flat,,20.0,kV,0.2,mL/h,20.0,cm,,,20.0,,45.0,%,True,,307.42,nm,42.25,nm,,,,,,,,,,,,,,,,,,
https://doi.org/10.1007/s11814-009-0309-1,706,False,PVA,"[{""name"": ""PVA""}]",False,WATER,"[{""name"": ""WATER""}]",12.0,wt%,,,,,,,,,Single Needle,,Flat,,20.0,kV,0.3,mL/h,20.0,cm,,,20.0,,45.0,%,True,,327.77,nm,35.71,nm,,,,,,,,,,,,,,,,,,
https://doi.org/10.1007/s11814-009-0309-1,707,False,PVA,"[{""name"": ""PVA""}]",False,WATER,"[{""name"": ""WATER""}]",12.0,wt%,,,,,,,,,Single Needle,,Flat,,20.0,kV,0.4,mL/h,20.0,cm,,,20.0,,45.0,%,True,,337.88,nm,45.16,nm,,,,,,,,,,,,,,,,,,
https://doi.org/10.1007/s11814-009-0309-1,708,False,PVA,"[{""name"": ""PVA""}]",False,WATER,"[{""name"": ""WATER""}]",12.0,wt%,,,,,,,,,Single Needle,,Flat,,25.0,kV,0.2,mL/h,20.0,cm,,,20.0,,45.0,%,True,,321.78,nm,46.21,nm,,,,,,,,,,,,,,,,,,
https://doi.org/10.1007/s11814-009-0309-1,709,False,PVA,"[{""name"": ""PVA""}]",False,WATER,"[{""name"": ""WATER""}]",12.0,wt%,,,,,,,,,Single Needle,,Flat,,25.0,kV,0.3,mL/h,20.0,cm,,,20.0,,45.0,%,True,,334.54,nm,40.68,nm,,,,,,,,,,,,,,,,,,
https://doi.org/10.1007/s11814-009-0309-1,710,False,PVA,"[{""name"": ""PVA""}]",False,WATER,"[{""name"": ""WATER""}]",12.0,wt%,,,,,,,,,Single Needle,,Flat,,25.0,kV,0.4,mL/h,20.0,cm,,,20.0,,45.0,%,True,,342.45,nm,47.94,nm,,,,,,,,,,,,,,,,,,
https://doi.org/10.1007/s11814-009-0309-1,711,False,PVA,"[{""name"": ""PVA""}]",False,WATER,"[{""name"": ""WATER""}]",9.0,wt%,,,,,,,,,Single Needle,,Flat,,15.0,kV,0.3,mL/h,20.0,cm,,,20.0,,45.0,%,True,,216.53,nm,24.25,nm,,,,,,,,,,,,,,,,,,
https://doi.org/10.1007/s11814-009-0309-1,712,False,PVA,"[{""name"": ""PVA""}]",False,WATER,"[{""name"": ""WATER""}]",10.0,wt%,,,,,,,,,Single Needle,,Flat,,15.0,kV,0.3,mL/h,12.5,cm,,,20.0,,45.0,%,True,,259.61,nm,25.67,nm,,,,,,,,,,,,,,,,,,
https://doi.org/10.1007/s11814-009-0309-1,713,False,PVA,"[{""name"": ""PVA""}]",False,WATER,"[{""name"": ""WATER""}]",10.0,wt%,,,,,,,,,Single Needle,,Flat,,22.5,kV,0.3,mL/h,20.0,cm,,,20.0,,45.0,%,True,,300.27,nm,35.71,nm,,,,,,,,,,,,,,,,,,
https://doi.org/10.1007/s11814-009-0309-1,714,False,PVA,"[{""name"": ""PVA""}]",False,WATER,"[{""name"": ""WATER""}]",10.0,wt%,,,,,,,,,Single Needle,,Flat,,15.0,kV,0.25,mL/h,20.0,cm,,,20.0,,45.0,%,True,,235.04,nm,29.64,nm,,,,,,,,,,,,,,,,,,
https://doi.org/10.1007/s11814-009-0309-1,715,False,PVA,"[{""name"": ""PVA""}]",False,WATER,"[{""name"": ""WATER""}]",9.0,wt%,,,,,,,,,Single Needle,,Flat,,15.0,kV,0.3,mL/h,12.5,cm,,,20.0,,45.0,%,True,,247.57,nm,26.65,nm,,,,,,,,,,,,,,,,,,
https://doi.org/10.1007/s11814-009-0309-1,716,False,PVA,"[{""name"": ""PVA""}]",False,WATER,"[{""name"": ""WATER""}]",9.0,wt%,,,,,,,,,Single Needle,,Flat,,22.5,kV,0.3,mL/h,20.0,cm,,,20.0,,45.0,%,True,,247.16,nm,31.12,nm,,,,,,,,,,,,,,,,,,
https://doi.org/10.1007/s11814-009-0309-1,717,False,PVA,"[{""name"": ""PVA""}]",False,WATER,"[{""name"": ""WATER""}]",9.0,wt%,,,,,,,,,Single Needle,,Flat,,15.0,kV,0.25,mL/h,20.0,cm,,,20.0,,45.0,%,True,,212.82,nm,30.26,nm,,,,,,,,,,,,,,,,,,
https://doi.org/10.1007/s11814-009-0309-1,718,False,PVA,"[{""name"": ""PVA""}]",False,WATER,"[{""name"": ""WATER""}]",10.0,wt%,,,,,,,,,Single Needle,,Flat,,22.5,kV,0.3,mL/h,12.5,cm,,,20.0,,45.0,%,True,,263.7,nm,45.06,nm,,,,,,,,,,,,,,,,,,
https://doi.org/10.1007/s11814-009-0309-1,719,False,PVA,"[{""name"": ""PVA""}]",False,WATER,"[{""name"": ""WATER""}]",10.0,wt%,,,,,,,,,Single Needle,,Flat,,15.0,kV,0.25,mL/h,12.5,cm,,,20.0,,45.0,%,True,,258.26,nm,26.16,nm,,,,,,,,,,,,,,,,,,
https://doi.org/10.1007/s11814-009-0309-1,720,False,PVA,"[{""name"": ""PVA""}]",False,WATER,"[{""name"": ""WATER""}]",10.0,wt%,,,,,,,,,Single Needle,,Flat,,22.5,kV,0.25,mL/h,20.0,cm,,,20.0,,45.0,%,True,,272.03,nm,36.28,nm,,,,,,,,,,,,,,,,,,
https://doi.org/10.1007/s11814-009-0309-1,721,False,PVA,"[{""name"": ""PVA""}]",False,WATER,"[{""name"": ""WATER""}]",9.0,wt%,,,,,,,,,Single Needle,,Flat,,22.5,kV,0.3,mL/h,12.5,cm,,,20.0,,45.0,%,True,,235.75,nm,33.16,nm,,,,,,,,,,,,,,,,,,
https://doi.org/10.1007/s11814-009-0309-1,722,False,PVA,"[{""name"": ""PVA""}]",False,WATER,"[{""name"": ""WATER""}]",9.0,wt%,,,,,,,,,Single Needle,,Flat,,15.0,kV,0.25,mL/h,12.5,cm,,,20.0,,45.0,%,True,,244.43,nm,24.87,nm,,,,,,,,,,,,,,,,,,
https://doi.org/10.1007/s11814-009-0309-1,723,False,PVA,"[{""name"": ""PVA""}]",False,WATER,"[{""name"": ""WATER""}]",9.0,wt%,,,,,,,,,Single Needle,,Flat,,22.5,kV,0.25,mL/h,20.0,cm,,,20.0,,45.0,%,True,,252.5,nm,36.01,nm,,,,,,,,,,,,,,,,,,
https://doi.org/10.1007/s11814-009-0309-1,724,False,PVA,"[{""name"": ""PVA""}]",False,WATER,"[{""name"": ""WATER""}]",10.0,wt%,,,,,,,,,Single Needle,,Flat,,22.5,kV,0.25,mL/h,12.5,cm,,,20.0,,45.0,%,True,,260.71,nm,42.25,nm,,,,,,,,,,,,,,,,,,
https://doi.org/10.1007/s11814-009-0309-1,725,False,PVA,"[{""name"": ""PVA""}]",False,WATER,"[{""name"": ""WATER""}]",9.0,wt%,,,,,,,,,Single Needle,,Flat,,22.5,kV,0.25,mL/h,12.5,cm,,,20.0,,45.0,%,True,,231.97,nm,32.86,nm,,,,,,,,,,,,,,,,,,
https://doi.org/10.1002/app.36726,726,False,PAN,"[{""name"": ""PAN""}]",False,DMF,"[{""name"": ""DMF""}]",12.0,,,,,,,,,,Single Needle,"{""size"": 22.0, ""unit"": ""G""}",Rolling Drum,"{""rotationSpeed"": 100.0, ""rotationSpeedUnit"": ""rpm""}",14.0,kV,0.24,mL/h,15.0,cm,,,22.0,,43.0,%,True,,194.0,nm,17.0,nm,,,,,,,,,,,,,,,,,,
https://doi.org/10.1002/app.36726,727,False,PAN,"[{""name"": ""PAN""}]",False,DMF,"[{""name"": ""DMF""}]",10.0,,,,,,,,,,Single Needle,"{""size"": 22.0, ""unit"": ""G""}",Rolling Drum,"{""rotationSpeed"": 100.0, ""rotationSpeedUnit"": ""rpm""}",14.0,kV,0.24,mL/h,18.0,cm,,,22.0,,43.0,%,True,,138.0,nm,19.0,nm,,,,,,,,,,,,,,,,,,
https://doi.org/10.1002/app.36726,728,False,PAN,"[{""name"": ""PAN""}]",False,DMF,"[{""name"": ""DMF""}]",12.0,,,,,,,,,,Single Needle,"{""size"": 22.0, ""unit"": ""G""}",Rolling Drum,"{""rotationSpeed"": 100.0, ""rotationSpeedUnit"": ""rpm""}",16.0,kV,0.24,mL/h,18.0,cm,,,22.0,,43.0,%,True,,175.0,nm,20.0,nm,,,,,,,,,,,,,,,,,,
https://doi.org/10.1002/app.36726,729,False,PAN,"[{""name"": ""PAN""}]",False,DMF,"[{""name"": ""DMF""}]",12.0,,,,,,,,,,Single Needle,"{""size"": 22.0, ""unit"": ""G""}",Rolling Drum,"{""rotationSpeed"": 100.0, ""rotationSpeedUnit"": ""rpm""}",16.0,kV,0.24,mL/h,12.0,cm,,,22.0,,43.0,%,True,,203.0,nm,21.0,nm,,,,,,,,,,,,,,,,,,
https://doi.org/10.1002/app.36726,730,False,PAN,"[{""name"": ""PAN""}]",False,DMF,"[{""name"": ""DMF""}]",14.0,,,,,,,,,,Single Needle,"{""size"": 22.0, ""unit"": ""G""}",Rolling Drum,"{""rotationSpeed"": 100.0, ""rotationSpeedUnit"": ""rpm""}",16.0,kV,0.24,mL/h,15.0,cm,,,22.0,,43.0,%,True,,236.0,nm,20.0,nm,,,,,,,,,,,,,,,,,,
https://doi.org/10.1002/app.36726,731,False,PAN,"[{""name"": ""PAN""}]",False,DMF,"[{""name"": ""DMF""}]",14.0,,,,,,,,,,Single Needle,"{""size"": 22.0, ""unit"": ""G""}",Rolling Drum,"{""rotationSpeed"": 100.0, ""rotationSpeedUnit"": ""rpm""}",14.0,kV,0.24,mL/h,12.0,cm,,,22.0,,43.0,%,True,,254.0,nm,30.0,nm,,,,,,,,,,,,,,,,,,
https://doi.org/10.1002/app.36726,732,False,PAN,"[{""name"": ""PAN""}]",False,DMF,"[{""name"": ""DMF""}]",10.0,,,,,,,,,,Single Needle,"{""size"": 22.0, ""unit"": ""G""}",Rolling Drum,"{""rotationSpeed"": 100.0, ""rotationSpeedUnit"": ""rpm""}",14.0,kV,0.24,mL/h,12.0,cm,,,22.0,,43.0,%,True,,153.0,nm,21.0,nm,,,,,,,,,,,,,,,,,,
https://doi.org/10.1002/app.36726,733,False,PAN,"[{""name"": ""PAN""}]",False,DMF,"[{""name"": ""DMF""}]",12.0,,,,,,,,,,Single Needle,"{""size"": 22.0, ""unit"": ""G""}",Rolling Drum,"{""rotationSpeed"": 100.0, ""rotationSpeedUnit"": ""rpm""}",14.0,kV,0.24,mL/h,15.0,cm,,,22.0,,43.0,%,True,,197.0,nm,18.0,nm,,,,,,,,,,,,,,,,,,
https://doi.org/10.1002/app.36726,734,False,PAN,"[{""name"": ""PAN""}]",False,DMF,"[{""name"": ""DMF""}]",10.0,,,,,,,,,,Single Needle,"{""size"": 22.0, ""unit"": ""G""}",Rolling Drum,"{""rotationSpeed"": 100.0, ""rotationSpeedUnit"": ""rpm""}",12.0,kV,0.24,mL/h,15.0,cm,,,22.0,,43.0,%,True,,124.0,nm,17.0,nm,,,,,,,,,,,,,,,,,,
https://doi.org/10.1002/app.36726,735,False,PAN,"[{""name"": ""PAN""}]",False,DMF,"[{""name"": ""DMF""}]",12.0,,,,,,,,,,Single Needle,"{""size"": 22.0, ""unit"": ""G""}",Rolling Drum,"{""rotationSpeed"": 100.0, ""rotationSpeedUnit"": ""rpm""}",14.0,kV,0.24,mL/h,15.0,cm,,,22.0,,43.0,%,True,,199.0,nm,18.0,nm,,,,,,,,,,,,,,,,,,
https://doi.org/10.1002/app.36726,736,False,PAN,"[{""name"": ""PAN""}]",False,DMF,"[{""name"": ""DMF""}]",10.0,,,,,,,,,,Single Needle,"{""size"": 22.0, ""unit"": ""G""}",Rolling Drum,"{""rotationSpeed"": 100.0, ""rotationSpeedUnit"": ""rpm""}",16.0,kV,0.24,mL/h,15.0,cm,,,22.0,,43.0,%,True,,161.0,nm,19.0,nm,,,,,,,,,,,,,,,,,,
https://doi.org/10.1002/app.36726,737,False,PAN,"[{""name"": ""PAN""}]",False,DMF,"[{""name"": ""DMF""}]",12.0,,,,,,,,,,Single Needle,"{""size"": 22.0, ""unit"": ""G""}",Rolling Drum,"{""rotationSpeed"": 100.0, ""rotationSpeedUnit"": ""rpm""}",12.0,kV,0.24,mL/h,18.0,cm,,,22.0,,43.0,%,True,,208.0,nm,16.0,nm,,,,,,,,,,,,,,,,,,
https://doi.org/10.1002/app.36726,738,False,PAN,"[{""name"": ""PAN""}]",False,DMF,"[{""name"": ""DMF""}]",14.0,,,,,,,,,,Single Needle,"{""size"": 22.0, ""unit"": ""G""}",Rolling Drum,"{""rotationSpeed"": 100.0, ""rotationSpeedUnit"": ""rpm""}",12.0,kV,0.24,mL/h,15.0,cm,,,22.0,,43.0,%,True,,276.0,nm,31.0,nm,,,,,,,,,,,,,,,,,,
https://doi.org/10.1002/app.36726,739,False,PAN,"[{""name"": ""PAN""}]",False,DMF,"[{""name"": ""DMF""}]",12.0,,,,,,,,,,Single Needle,"{""size"": 22.0, ""unit"": ""G""}",Rolling Drum,"{""rotationSpeed"": 100.0, ""rotationSpeedUnit"": ""rpm""}",14.0,kV,0.24,mL/h,15.0,cm,,,22.0,,43.0,%,True,,198.0,nm,20.0,nm,,,,,,,,,,,,,,,,,,
https://doi.org/10.1002/app.36726,740,False,PAN,"[{""name"": ""PAN""}]",False,DMF,"[{""name"": ""DMF""}]",14.0,,,,,,,,,,Single Needle,"{""size"": 22.0, ""unit"": ""G""}",Rolling Drum,"{""rotationSpeed"": 100.0, ""rotationSpeedUnit"": ""rpm""}",14.0,kV,0.24,mL/h,18.0,cm,,,22.0,,43.0,%,True,,263.0,nm,29.0,nm,,,,,,,,,,,,,,,,,,
https://doi.org/10.1002/app.36726,741,False,PAN,"[{""name"": ""PAN""}]",False,DMF,"[{""name"": ""DMF""}]",12.0,,,,,,,,,,Single Needle,"{""size"": 22.0, ""unit"": ""G""}",Rolling Drum,"{""rotationSpeed"": 100.0, ""rotationSpeedUnit"": ""rpm""}",12.0,kV,0.24,mL/h,12.0,cm,,,22.0,,43.0,%,True,,184.0,nm,17.0,nm,,,,,,,,,,,,,,,,,,
https://doi.org/10.1002/app.36726,742,False,PAN,"[{""name"": ""PAN""}]",False,DMF,"[{""name"": ""DMF""}]",12.0,,,,,,,,,,Single Needle,"{""size"": 22.0, ""unit"": ""G""}",Rolling Drum,"{""rotationSpeed"": 100.0, ""rotationSpeedUnit"": ""rpm""}",14.0,kV,0.24,mL/h,15.0,cm,,,22.0,,43.0,%,True,,193.0,nm,21.0,nm,,,,,,,,,,,,,,,,,,
https://doi.org/10.1007/s12221-015-5263-4,743,False,PVP,"[{""name"": ""PVP""}]",False,DMF,"[{""name"": ""DMF""}]",10.0,wt%,,,,,,,,,Single Needle,"{""size"": 22.0, ""unit"": ""G""}",Rolling Drum,"{""rotationSpeed"": 100.0, ""rotationSpeedUnit"": ""rpm""}",13.0,kV,0.25,mL/h,10.0,cm,,,22.0,,33.0,%,True,,103.0,nm,24.0,nm,,,,,,,,,,,,,,,,,,
https://doi.org/10.1007/s12221-015-5263-4,744,False,PVP,"[{""name"": ""PVP""}]",False,DMF,"[{""name"": ""DMF""}]",10.0,wt%,,,,,,,,,Single Needle,"{""size"": 22.0, ""unit"": ""G""}",Rolling Drum,"{""rotationSpeed"": 100.0, ""rotationSpeedUnit"": ""rpm""}",13.0,kV,0.25,mL/h,20.0,cm,,,22.0,,33.0,%,True,,118.0,nm,25.0,nm,,,,,,,,,,,,,,,,,,
https://doi.org/10.1007/s12221-015-5263-4,745,False,PVP,"[{""name"": ""PVP""}]",False,DMF,"[{""name"": ""DMF""}]",10.0,wt%,,,,,,,,,Single Needle,"{""size"": 22.0, ""unit"": ""G""}",Rolling Drum,"{""rotationSpeed"": 100.0, ""rotationSpeedUnit"": ""rpm""}",17.0,kV,0.25,mL/h,15.0,cm,,,22.0,,33.0,%,True,,88.0,nm,17.0,nm,,,,,,,,,,,,,,,,,,
https://doi.org/10.1007/s12221-015-5263-4,746,False,PVP,"[{""name"": ""PVP""}]",False,DMF,"[{""name"": ""DMF""}]",10.0,wt%,,,,,,,,,Single Needle,"{""size"": 22.0, ""unit"": ""G""}",Rolling Drum,"{""rotationSpeed"": 100.0, ""rotationSpeedUnit"": ""rpm""}",21.0,kV,0.25,mL/h,10.0,cm,,,22.0,,33.0,%,True,,135.0,nm,43.0,nm,,,,,,,,,,,,,,,,,,
https://doi.org/10.1007/s12221-015-5263-4,747,False,PVP,"[{""name"": ""PVP""}]",False,DMF,"[{""name"": ""DMF""}]",10.0,wt%,,,,,,,,,Single Needle,"{""size"": 22.0, ""unit"": ""G""}",Rolling Drum,"{""rotationSpeed"": 100.0, ""rotationSpeedUnit"": ""rpm""}",21.0,kV,0.25,mL/h,20.0,cm,,,22.0,,33.0,%,True,,151.0,nm,44.0,nm,,,,,,,,,,,,,,,,,,
https://doi.org/10.1007/s12221-015-5263-4,748,False,PVP,"[{""name"": ""PVP""}]",False,DMF,"[{""name"": ""DMF""}]",14.0,wt%,,,,,,,,,Single Needle,"{""size"": 22.0, ""unit"": ""G""}",Rolling Drum,"{""rotationSpeed"": 100.0, ""rotationSpeedUnit"": ""rpm""}",13.0,kV,0.25,mL/h,15.0,cm,,,22.0,,33.0,%,True,,179.0,nm,24.0,nm,,,,,,,,,,,,,,,,,,
https://doi.org/10.1007/s12221-015-5263-4,749,False,PVP,"[{""name"": ""PVP""}]",False,DMF,"[{""name"": ""DMF""}]",14.0,wt%,,,,,,,,,Single Needle,"{""size"": 22.0, ""unit"": ""G""}",Rolling Drum,"{""rotationSpeed"": 100.0, ""rotationSpeedUnit"": ""rpm""}",17.0,kV,0.25,mL/h,10.0,cm,,,22.0,,33.0,%,True,,288.0,nm,66.0,nm,,,,,,,,,,,,,,,,,,
https://doi.org/10.1007/s12221-015-5263-4,750,False,PVP,"[{""name"": ""PVP""}]",False,DMF,"[{""name"": ""DMF""}]",14.0,wt%,,,,,,,,,Single Needle,"{""size"": 22.0, ""unit"": ""G""}",Rolling Drum,"{""rotationSpeed"": 100.0, ""rotationSpeedUnit"": ""rpm""}",17.0,kV,0.25,mL/h,15.0,cm,,,22.0,,33.0,%,True,,181.0,nm,25.0,nm,,,,,,,,,,,,,,,,,,
https://doi.org/10.1007/s12221-015-5263-4,751,False,PVP,"[{""name"": ""PVP""}]",False,DMF,"[{""name"": ""DMF""}]",14.0,wt%,,,,,,,,,Single Needle,"{""size"": 22.0, ""unit"": ""G""}",Rolling Drum,"{""rotationSpeed"": 100.0, ""rotationSpeedUnit"": ""rpm""}",17.0,kV,0.25,mL/h,15.0,cm,,,22.0,,33.0,%,True,,224.0,nm,4.0,nm,,,,,,,,,,,,,,,,,,
https://doi.org/10.1007/s12221-015-5263-4,752,False,PVP,"[{""name"": ""PVP""}]",False,DMF,"[{""name"": ""DMF""}]",14.0,wt%,,,,,,,,,Single Needle,"{""size"": 22.0, ""unit"": ""G""}",Rolling Drum,"{""rotationSpeed"": 100.0, ""rotationSpeedUnit"": ""rpm""}",17.0,kV,0.25,mL/h,15.0,cm,,,22.0,,33.0,%,True,,261.0,nm,45.0,nm,,,,,,,,,,,,,,,,,,
https://doi.org/10.1007/s12221-015-5263-4,753,False,PVP,"[{""name"": ""PVP""}]",False,DMF,"[{""name"": ""DMF""}]",14.0,wt%,,,,,,,,,Single Needle,"{""size"": 22.0, ""unit"": ""G""}",Rolling Drum,"{""rotationSpeed"": 100.0, ""rotationSpeedUnit"": ""rpm""}",17.0,kV,0.25,mL/h,15.0,cm,,,22.0,,33.0,%,True,,198.0,nm,32.0,nm,,,,,,,,,,,,,,,,,,
https://doi.org/10.1007/s12221-015-5263-4,754,False,PVP,"[{""name"": ""PVP""}]",False,DMF,"[{""name"": ""DMF""}]",14.0,wt%,,,,,,,,,Single Needle,"{""size"": 22.0, ""unit"": ""G""}",Rolling Drum,"{""rotationSpeed"": 100.0, ""rotationSpeedUnit"": ""rpm""}",17.0,kV,0.25,mL/h,15.0,cm,,,22.0,,33.0,%,True,,234.0,nm,35.0,nm,,,,,,,,,,,,,,,,,,
https://doi.org/10.1007/s12221-015-5263-4,755,False,PVP,"[{""name"": ""PVP""}]",False,DMF,"[{""name"": ""DMF""}]",14.0,wt%,,,,,,,,,Single Needle,"{""size"": 22.0, ""unit"": ""G""}",Rolling Drum,"{""rotationSpeed"": 100.0, ""rotationSpeedUnit"": ""rpm""}",17.0,kV,0.25,mL/h,20.0,cm,,,22.0,,33.0,%,True,,161.0,nm,20.0,nm,,,,,,,,,,,,,,,,,,
https://doi.org/10.1007/s12221-015-5263-4,756,False,PVP,"[{""name"": ""PVP""}]",False,DMF,"[{""name"": ""DMF""}]",14.0,wt%,,,,,,,,,Single Needle,"{""size"": 22.0, ""unit"": ""G""}",Rolling Drum,"{""rotationSpeed"": 100.0, ""rotationSpeedUnit"": ""rpm""}",21.0,kV,0.25,mL/h,15.0,cm,,,22.0,,33.0,%,True,,251.0,nm,72.0,nm,,,,,,,,,,,,,,,,,,
https://doi.org/10.1007/s12221-015-5263-4,757,False,PVP,"[{""name"": ""PVP""}]",False,DMF,"[{""name"": ""DMF""}]",18.0,wt%,,,,,,,,,Single Needle,"{""size"": 22.0, ""unit"": ""G""}",Rolling Drum,"{""rotationSpeed"": 100.0, ""rotationSpeedUnit"": ""rpm""}",13.0,kV,0.25,mL/h,10.0,cm,,,22.0,,33.0,%,True,,506.0,nm,118.0,nm,,,,,,,,,,,,,,,,,,
https://doi.org/10.1007/s12221-015-5263-4,758,False,PVP,"[{""name"": ""PVP""}]",False,DMF,"[{""name"": ""DMF""}]",18.0,wt%,,,,,,,,,Single Needle,"{""size"": 22.0, ""unit"": ""G""}",Rolling Drum,"{""rotationSpeed"": 100.0, ""rotationSpeedUnit"": ""rpm""}",13.0,kV,0.25,mL/h,20.0,cm,,,22.0,,33.0,%,True,,323.0,nm,52.0,nm,,,,,,,,,,,,,,,,,,
https://doi.org/10.1007/s12221-015-5263-4,759,False,PVP,"[{""name"": ""PVP""}]",False,DMF,"[{""name"": ""DMF""}]",18.0,wt%,,,,,,,,,Single Needle,"{""size"": 22.0, ""unit"": ""G""}",Rolling Drum,"{""rotationSpeed"": 100.0, ""rotationSpeedUnit"": ""rpm""}",17.0,kV,0.25,mL/h,15.0,cm,,,22.0,,33.0,%,True,,447.0,nm,88.0,nm,,,,,,,,,,,,,,,,,,
https://doi.org/10.1007/s12221-015-5263-4,760,False,PVP,"[{""name"": ""PVP""}]",False,DMF,"[{""name"": ""DMF""}]",18.0,wt%,,,,,,,,,Single Needle,"{""size"": 22.0, ""unit"": ""G""}",Rolling Drum,"{""rotationSpeed"": 100.0, ""rotationSpeedUnit"": ""rpm""}",21.0,kV,0.25,mL/h,10.0,cm,,,22.0,,33.0,%,True,,691.0,nm,185.0,nm,,,,,,,,,,,,,,,,,,
https://doi.org/10.1007/s12221-015-5263-4,761,False,PVP,"[{""name"": ""PVP""}]",False,DMF,"[{""name"": ""DMF""}]",18.0,wt%,,,,,,,,,Single Needle,"{""size"": 22.0, ""unit"": ""G""}",Rolling Drum,"{""rotationSpeed"": 100.0, ""rotationSpeedUnit"": ""rpm""}",21.0,kV,0.25,mL/h,20.0,cm,,,22.0,,33.0,%,True,,357.0,nm,77.0,nm,,,,,,,,,,,,,,,,,,
https://doi.org/10.1007/s12221-015-5263-4,762,False,PVP,"[{""name"": ""PVP""}]",False,ETHANOL,"[{""name"": ""ETHANOL""}]",10.0,wt%,,,,,,,,,Single Needle,"{""size"": 22.0, ""unit"": ""G""}",Rolling Drum,"{""rotationSpeed"": 100.0, ""rotationSpeedUnit"": ""rpm""}",13.0,kV,0.25,mL/h,10.0,cm,,,22.0,,33.0,%,True,,458.0,nm,92.0,nm,,,,,,,,,,,,,,,,,,
https://doi.org/10.1007/s12221-015-5263-4,763,False,PVP,"[{""name"": ""PVP""}]",False,ETHANOL,"[{""name"": ""ETHANOL""}]",10.0,wt%,,,,,,,,,Single Needle,"{""size"": 22.0, ""unit"": ""G""}",Rolling Drum,"{""rotationSpeed"": 100.0, ""rotationSpeedUnit"": ""rpm""}",13.0,kV,0.25,mL/h,20.0,cm,,,22.0,,33.0,%,True,,825.0,nm,146.0,nm,,,,,,,,,,,,,,,,,,
https://doi.org/10.1007/s12221-015-5263-4,764,False,PVP,"[{""name"": ""PVP""}]",False,ETHANOL,"[{""name"": ""ETHANOL""}]",10.0,wt%,,,,,,,,,Single Needle,"{""size"": 22.0, ""unit"": ""G""}",Rolling Drum,"{""rotationSpeed"": 100.0, ""rotationSpeedUnit"": ""rpm""}",17.0,kV,0.25,mL/h,15.0,cm,,,22.0,,33.0,%,True,,510.0,nm,112.0,nm,,,,,,,,,,,,,,,,,,
https://doi.org/10.1007/s12221-015-5263-4,765,False,PVP,"[{""name"": ""PVP""}]",False,ETHANOL,"[{""name"": ""ETHANOL""}]",10.0,wt%,,,,,,,,,Single Needle,"{""size"": 22.0, ""unit"": ""G""}",Rolling Drum,"{""rotationSpeed"": 100.0, ""rotationSpeedUnit"": ""rpm""}",21.0,kV,0.25,mL/h,10.0,cm,,,22.0,,33.0,%,True,,306.0,nm,86.0,nm,,,,,,,,,,,,,,,,,,
https://doi.org/10.1007/s12221-015-5263-4,766,False,PVP,"[{""name"": ""PVP""}]",False,ETHANOL,"[{""name"": ""ETHANOL""}]",10.0,wt%,,,,,,,,,Single Needle,"{""size"": 22.0, ""unit"": ""G""}",Rolling Drum,"{""rotationSpeed"": 100.0, ""rotationSpeedUnit"": ""rpm""}",21.0,kV,0.25,mL/h,20.0,cm,,,22.0,,33.0,%,True,,403.0,nm,94.0,nm,,,,,,,,,,,,,,,,,,
https://doi.org/10.1007/s12221-015-5263-4,767,False,PVP,"[{""name"": ""PVP""}]",False,ETHANOL,"[{""name"": ""ETHANOL""}]",14.0,wt%,,,,,,,,,Single Needle,"{""size"": 22.0, ""unit"": ""G""}",Rolling Drum,"{""rotationSpeed"": 100.0, ""rotationSpeedUnit"": ""rpm""}",13.0,kV,0.25,mL/h,15.0,cm,,,22.0,,33.0,%,True,,1446.0,nm,303.0,nm,,,,,,,,,,,,,,,,,,
https://doi.org/10.1007/s12221-015-5263-4,768,False,PVP,"[{""name"": ""PVP""}]",False,ETHANOL,"[{""name"": ""ETHANOL""}]",14.0,wt%,,,,,,,,,Single Needle,"{""size"": 22.0, ""unit"": ""G""}",Rolling Drum,"{""rotationSpeed"": 100.0, ""rotationSpeedUnit"": ""rpm""}",17.0,kV,0.25,mL/h,10.0,cm,,,22.0,,33.0,%,True,,718.0,nm,173.0,nm,,,,,,,,,,,,,,,,,,
https://doi.org/10.1007/s12221-015-5263-4,769,False,PVP,"[{""name"": ""PVP""}]",False,ETHANOL,"[{""name"": ""ETHANOL""}]",14.0,wt%,,,,,,,,,Single Needle,"{""size"": 22.0, ""unit"": ""G""}",Rolling Drum,"{""rotationSpeed"": 100.0, ""rotationSpeedUnit"": ""rpm""}",17.0,kV,0.25,mL/h,15.0,cm,,,22.0,,33.0,%,True,,812.0,nm,191.0,nm,,,,,,,,,,,,,,,,,,
https://doi.org/10.1007/s12221-015-5263-4,770,False,PVP,"[{""name"": ""PVP""}]",False,ETHANOL,"[{""name"": ""ETHANOL""}]",14.0,wt%,,,,,,,,,Single Needle,"{""size"": 22.0, ""unit"": ""G""}",Rolling Drum,"{""rotationSpeed"": 100.0, ""rotationSpeedUnit"": ""rpm""}",17.0,kV,0.25,mL/h,15.0,cm,,,22.0,,33.0,%,True,,932.0,nm,202.0,nm,,,,,,,,,,,,,,,,,,
https://doi.org/10.1007/s12221-015-5263-4,771,False,PVP,"[{""name"": ""PVP""}]",False,ETHANOL,"[{""name"": ""ETHANOL""}]",14.0,wt%,,,,,,,,,Single Needle,"{""size"": 22.0, ""unit"": ""G""}",Rolling Drum,"{""rotationSpeed"": 100.0, ""rotationSpeedUnit"": ""rpm""}",17.0,kV,0.25,mL/h,15.0,cm,,,22.0,,33.0,%,True,,875.0,nm,193.0,nm,,,,,,,,,,,,,,,,,,
https://doi.org/10.1007/s12221-015-5263-4,772,False,PVP,"[{""name"": ""PVP""}]",False,ETHANOL,"[{""name"": ""ETHANOL""}]",14.0,wt%,,,,,,,,,Single Needle,"{""size"": 22.0, ""unit"": ""G""}",Rolling Drum,"{""rotationSpeed"": 100.0, ""rotationSpeedUnit"": ""rpm""}",17.0,kV,0.25,mL/h,15.0,cm,,,22.0,,33.0,%,True,,1152.0,nm,229.0,nm,,,,,,,,,,,,,,,,,,
https://doi.org/10.1007/s12221-015-5263-4,773,False,PVP,"[{""name"": ""PVP""}]",False,ETHANOL,"[{""name"": ""ETHANOL""}]",14.0,wt%,,,,,,,,,Single Needle,"{""size"": 22.0, ""unit"": ""G""}",Rolling Drum,"{""rotationSpeed"": 100.0, ""rotationSpeedUnit"": ""rpm""}",17.0,kV,0.25,mL/h,15.0,cm,,,22.0,,33.0,%,True,,1056.0,nm,207.0,nm,,,,,,,,,,,,,,,,,,
https://doi.org/10.1007/s12221-015-5263-4,774,False,PVP,"[{""name"": ""PVP""}]",False,ETHANOL,"[{""name"": ""ETHANOL""}]",14.0,wt%,,,,,,,,,Single Needle,"{""size"": 22.0, ""unit"": ""G""}",Rolling Drum,"{""rotationSpeed"": 100.0, ""rotationSpeedUnit"": ""rpm""}",17.0,kV,0.25,mL/h,20.0,cm,,,22.0,,33.0,%,True,,1451.0,nm,320.0,nm,,,,,,,,,,,,,,,,,,
https://doi.org/10.1007/s12221-015-5263-4,775,False,PVP,"[{""name"": ""PVP""}]",False,ETHANOL,"[{""name"": ""ETHANOL""}]",14.0,wt%,,,,,,,,,Single Needle,"{""size"": 22.0, ""unit"": ""G""}",Rolling Drum,"{""rotationSpeed"": 100.0, ""rotationSpeedUnit"": ""rpm""}",21.0,kV,0.25,mL/h,15.0,cm,,,22.0,,33.0,%,True,,612.0,nm,182.0,nm,,,,,,,,,,,,,,,,,,
https://doi.org/10.1007/s12221-015-5263-4,776,False,PVP,"[{""name"": ""PVP""}]",False,ETHANOL,"[{""name"": ""ETHANOL""}]",18.0,wt%,,,,,,,,,Single Needle,"{""size"": 22.0, ""unit"": ""G""}",Rolling Drum,"{""rotationSpeed"": 100.0, ""rotationSpeedUnit"": ""rpm""}",13.0,kV,0.25,mL/h,10.0,cm,,,22.0,,33.0,%,True,,1611.0,nm,512.0,nm,,,,,,,,,,,,,,,,,,
https://doi.org/10.1007/s12221-015-5263-4,777,False,PVP,"[{""name"": ""PVP""}]",False,ETHANOL,"[{""name"": ""ETHANOL""}]",18.0,wt%,,,,,,,,,Single Needle,"{""size"": 22.0, ""unit"": ""G""}",Rolling Drum,"{""rotationSpeed"": 100.0, ""rotationSpeedUnit"": ""rpm""}",13.0,kV,0.25,mL/h,20.0,cm,,,22.0,,33.0,%,True,,2661.0,nm,694.0,nm,,,,,,,,,,,,,,,,,,
https://doi.org/10.1007/s12221-015-5263-4,778,False,PVP,"[{""name"": ""PVP""}]",False,ETHANOL,"[{""name"": ""ETHANOL""}]",18.0,wt%,,,,,,,,,Single Needle,"{""size"": 22.0, ""unit"": ""G""}",Rolling Drum,"{""rotationSpeed"": 100.0, ""rotationSpeedUnit"": ""rpm""}",17.0,kV,0.25,mL/h,15.0,cm,,,22.0,,33.0,%,True,,1881.0,nm,474.0,nm,,,,,,,,,,,,,,,,,,
https://doi.org/10.1007/s12221-015-5263-4,779,False,PVP,"[{""name"": ""PVP""}]",False,ETHANOL,"[{""name"": ""ETHANOL""}]",18.0,wt%,,,,,,,,,Single Needle,"{""size"": 22.0, ""unit"": ""G""}",Rolling Drum,"{""rotationSpeed"": 100.0, ""rotationSpeedUnit"": ""rpm""}",21.0,kV,0.25,mL/h,10.0,cm,,,22.0,,33.0,%,True,,1014.0,nm,415.0,nm,,,,,,,,,,,,,,,,,,
https://doi.org/10.1007/s12221-015-5263-4,780,False,PVP,"[{""name"": ""PVP""}]",False,ETHANOL,"[{""name"": ""ETHANOL""}]",18.0,wt%,,,,,,,,,Single Needle,"{""size"": 22.0, ""unit"": ""G""}",Rolling Drum,"{""rotationSpeed"": 100.0, ""rotationSpeedUnit"": ""rpm""}",21.0,kV,0.25,mL/h,20.0,cm,,,22.0,,33.0,%,True,,1179.0,nm,418.0,nm,,,,,,,,,,,,,,,,,,
https://doi.org/10.1007/s00521-014-1554-8,781,False,PMMA,"[{""name"": ""PMMA""}]",False,DMF,"[{""name"": ""DMF""}]",20.0,wt%,,,,,,,,,Single Needle,,Flat,,15.0,kV,2.5,mL/h,15.0,cm,,,25.0,,32.0,%,True,,548.0,nm,,nm,,,,,,,,,,,,,,,,,,
https://doi.org/10.1007/s00521-014-1554-8,782,False,PMMA,"[{""name"": ""PMMA""}]",False,DMF,"[{""name"": ""DMF""}]",20.0,wt%,,,,,,,,,Single Needle,,Flat,,15.0,kV,2.5,mL/h,15.0,cm,,,25.0,,32.0,%,True,,563.0,nm,,nm,,,,,,,,,,,,,,,,,,
https://doi.org/10.1007/s00521-014-1554-8,783,False,PMMA,"[{""name"": ""PMMA""}]",False,DMF,"[{""name"": ""DMF""}]",20.0,wt%,,,,,,,,,Single Needle,,Flat,,15.0,kV,2.5,mL/h,15.0,cm,,,25.0,,32.0,%,True,,636.0,nm,,nm,,,,,,,,,,,,,,,,,,
https://doi.org/10.1007/s00521-014-1554-8,784,False,PMMA,"[{""name"": ""PMMA""}]",False,DMF,"[{""name"": ""DMF""}]",20.0,wt%,,,,,,,,,Single Needle,,Flat,,15.0,kV,2.5,mL/h,15.0,cm,,,25.0,,32.0,%,True,,604.0,nm,,nm,,,,,,,,,,,,,,,,,,
https://doi.org/10.1007/s00521-014-1554-8,785,False,PMMA,"[{""name"": ""PMMA""}]",False,DMF,"[{""name"": ""DMF""}]",20.0,wt%,,,,,,,,,Single Needle,,Flat,,15.0,kV,2.5,mL/h,15.0,cm,,,25.0,,32.0,%,True,,634.0,nm,,nm,,,,,,,,,,,,,,,,,,
https://doi.org/10.1007/s00521-014-1554-8,786,False,PMMA,"[{""name"": ""PMMA""}]",False,DMF,"[{""name"": ""DMF""}]",20.0,wt%,,,,,,,,,Single Needle,,Flat,,15.0,kV,2.5,mL/h,15.0,cm,,,25.0,,32.0,%,True,,549.0,nm,,nm,,,,,,,,,,,,,,,,,,
https://doi.org/10.1007/s00521-014-1554-8,787,False,PMMA,"[{""name"": ""PMMA""}]",False,DMF,"[{""name"": ""DMF""}]",15.0,wt%,,,,,,,,,Single Needle,,Flat,,15.0,kV,1.0,mL/h,10.0,cm,,,25.0,,32.0,%,True,,230.0,nm,,nm,,,,,,,,,,,,,,,,,,
https://doi.org/10.1007/s00521-014-1554-8,788,False,PMMA,"[{""name"": ""PMMA""}]",False,DMF,"[{""name"": ""DMF""}]",25.0,wt%,,,,,,,,,Single Needle,,Flat,,15.0,kV,1.0,mL/h,10.0,cm,,,25.0,,32.0,%,True,,1290.0,nm,,nm,,,,,,,,,,,,,,,,,,
https://doi.org/10.1007/s00521-014-1554-8,789,False,PMMA,"[{""name"": ""PMMA""}]",False,DMF,"[{""name"": ""DMF""}]",15.0,wt%,,,,,,,,,Single Needle,,Flat,,15.0,kV,4.0,mL/h,10.0,cm,,,25.0,,32.0,%,True,,143.0,nm,,nm,,,,,,,,,,,,,,,,,,
https://doi.org/10.1007/s00521-014-1554-8,790,False,PMMA,"[{""name"": ""PMMA""}]",False,DMF,"[{""name"": ""DMF""}]",25.0,wt%,,,,,,,,,Single Needle,,Flat,,15.0,kV,4.0,mL/h,10.0,cm,,,25.0,,32.0,%,True,,1505.0,nm,,nm,,,,,,,,,,,,,,,,,,
https://doi.org/10.1007/s00521-014-1554-8,791,False,PMMA,"[{""name"": ""PMMA""}]",False,DMF,"[{""name"": ""DMF""}]",15.0,wt%,,,,,,,,,Single Needle,,Flat,,15.0,kV,1.0,mL/h,20.0,cm,,,25.0,,32.0,%,True,,324.0,nm,,nm,,,,,,,,,,,,,,,,,,
https://doi.org/10.1007/s00521-014-1554-8,792,False,PMMA,"[{""name"": ""PMMA""}]",False,DMF,"[{""name"": ""DMF""}]",25.0,wt%,,,,,,,,,Single Needle,,Flat,,15.0,kV,1.0,mL/h,20.0,cm,,,25.0,,32.0,%,True,,1280.0,nm,,nm,,,,,,,,,,,,,,,,,,
https://doi.org/10.1007/s00521-014-1554-8,793,False,PMMA,"[{""name"": ""PMMA""}]",False,DMF,"[{""name"": ""DMF""}]",15.0,wt%,,,,,,,,,Single Needle,,Flat,,15.0,kV,4.0,mL/h,20.0,cm,,,25.0,,32.0,%,True,,301.0,nm,,nm,,,,,,,,,,,,,,,,,,
https://doi.org/10.1007/s00521-014-1554-8,794,False,PMMA,"[{""name"": ""PMMA""}]",False,DMF,"[{""name"": ""DMF""}]",25.0,wt%,,,,,,,,,Single Needle,,Flat,,15.0,kV,4.0,mL/h,20.0,cm,,,25.0,,32.0,%,True,,1000.0,nm,,nm,,,,,,,,,,,,,,,,,,
https://doi.org/10.1007/s00521-014-1554-8,795,False,PMMA,"[{""name"": ""PMMA""}]",False,DMF,"[{""name"": ""DMF""}]",13.0,wt%,,,,,,,,,Single Needle,,Flat,,15.0,kV,2.5,mL/h,15.0,cm,,,25.0,,32.0,%,True,,170.0,nm,,nm,,,,,,,,,,,,,,,,,,
https://doi.org/10.1007/s00521-014-1554-8,796,False,PMMA,"[{""name"": ""PMMA""}]",False,DMF,"[{""name"": ""DMF""}]",28.0,wt%,,,,,,,,,Single Needle,,Flat,,15.0,kV,2.5,mL/h,15.0,cm,,,25.0,,32.0,%,True,,1430.0,nm,,nm,,,,,,,,,,,,,,,,,,
https://doi.org/10.1007/s00521-014-1554-8,797,False,PMMA,"[{""name"": ""PMMA""}]",False,DMF,"[{""name"": ""DMF""}]",20.0,wt%,,,,,,,,,Single Needle,,Flat,,15.0,kV,2.0,mL/h,15.0,cm,,,25.0,,32.0,%,True,,552.0,nm,,nm,,,,,,,,,,,,,,,,,,
https://doi.org/10.1007/s00521-014-1554-8,798,False,PMMA,"[{""name"": ""PMMA""}]",False,DMF,"[{""name"": ""DMF""}]",20.0,wt%,,,,,,,,,Single Needle,,Flat,,15.0,kV,5.0,mL/h,15.0,cm,,,25.0,,32.0,%,True,,585.0,nm,,nm,,,,,,,,,,,,,,,,,,
https://doi.org/10.1007/s00521-014-1554-8,799,False,PMMA,"[{""name"": ""PMMA""}]",False,DMF,"[{""name"": ""DMF""}]",20.0,wt%,,,,,,,,,Single Needle,,Flat,,15.0,kV,2.5,mL/h,16.0,cm,,,25.0,,32.0,%,True,,575.0,nm,,nm,,,,,,,,,,,,,,,,,,
https://doi.org/10.1007/s00521-014-1554-8,800,False,PMMA,"[{""name"": ""PMMA""}]",False,DMF,"[{""name"": ""DMF""}]",20.0,wt%,,,,,,,,,Single Needle,,Flat,,15.0,kV,2.5,mL/h,23.0,cm,,,25.0,,32.0,%,True,,572.0,nm,,nm,,,,,,,,,,,,,,,,,,
https://doi.org/10.3139/217.3278,801,False,PVA,"[{""name"": ""PVA""}]",False,DISTILLED_WATER,"[{""name"": ""DISTILLED_WATER""}]",12.0,wt%,,,,,,,,,Single Needle,"{""size"": 22.0, ""unit"": ""G""}",Flat,,18.0,kV,1.0,mL/h,18.0,cm,,,25.0,,,%,True,,688.0,nm,101.0,nm,,,,,,,,,,,,,,,,,,
https://doi.org/10.3139/217.3278,802,False,PVA,"[{""name"": ""PVA""}]",False,DISTILLED_WATER,"[{""name"": ""DISTILLED_WATER""}]",12.0,wt%,,,,,,,,,Single Needle,"{""size"": 22.0, ""unit"": ""G""}",Flat,,16.0,kV,0.7,mL/h,15.0,cm,,,25.0,,,%,True,,730.0,nm,85.0,nm,,,,,,,,,,,,,,,,,,
https://doi.org/10.3139/217.3278,803,False,PVA,"[{""name"": ""PVA""}]",False,DISTILLED_WATER,"[{""name"": ""DISTILLED_WATER""}]",12.0,wt%,,,,,,,,,Single Needle,"{""size"": 22.0, ""unit"": ""G""}",Flat,,14.0,kV,0.5,mL/h,10.0,cm,,,25.0,,,%,True,,768.0,nm,63.0,nm,,,,,,,,,,,,,,,,,,
https://doi.org/10.3139/217.3278,804,False,PVA,"[{""name"": ""PVA""}]",False,DISTILLED_WATER,"[{""name"": ""DISTILLED_WATER""}]",10.0,wt%,,,,,,,,,Single Needle,"{""size"": 22.0, ""unit"": ""G""}",Flat,,18.0,kV,0.7,mL/h,10.0,cm,,,25.0,,,%,True,,541.0,nm,91.0,nm,,,,,,,,,,,,,,,,,,
https://doi.org/10.3139/217.3278,805,False,PVA,"[{""name"": ""PVA""}]",False,DISTILLED_WATER,"[{""name"": ""DISTILLED_WATER""}]",10.0,wt%,,,,,,,,,Single Needle,"{""size"": 22.0, ""unit"": ""G""}",Flat,,16.0,kV,0.5,mL/h,18.0,cm,,,25.0,,,%,True,,636.0,nm,76.0,nm,,,,,,,,,,,,,,,,,,
https://doi.org/10.3139/217.3278,806,False,PVA,"[{""name"": ""PVA""}]",False,DISTILLED_WATER,"[{""name"": ""DISTILLED_WATER""}]",10.0,wt%,,,,,,,,,Single Needle,"{""size"": 22.0, ""unit"": ""G""}",Flat,,14.0,kV,1.0,mL/h,15.0,cm,,,25.0,,,%,True,,659.0,nm,62.0,nm,,,,,,,,,,,,,,,,,,
https://doi.org/10.3139/217.3278,807,False,PVA,"[{""name"": ""PVA""}]",False,DISTILLED_WATER,"[{""name"": ""DISTILLED_WATER""}]",8.0,wt%,,,,,,,,,Single Needle,"{""size"": 22.0, ""unit"": ""G""}",Flat,,18.0,kV,0.5,mL/h,15.0,cm,,,25.0,,,%,True,,411.0,nm,73.0,nm,,,,,,,,,,,,,,,,,,
https://doi.org/10.3139/217.3278,808,False,PVA,"[{""name"": ""PVA""}]",False,DISTILLED_WATER,"[{""name"": ""DISTILLED_WATER""}]",8.0,wt%,,,,,,,,,Single Needle,"{""size"": 22.0, ""unit"": ""G""}",Flat,,16.0,kV,1.0,mL/h,10.0,cm,,,25.0,,,%,True,,456.0,nm,83.0,nm,,,,,,,,,,,,,,,,,,
https://doi.org/10.3139/217.3278,809,False,PVA,"[{""name"": ""PVA""}]",False,DISTILLED_WATER,"[{""name"": ""DISTILLED_WATER""}]",8.0,wt%,,,,,,,,,Single Needle,"{""size"": 22.0, ""unit"": ""G""}",Flat,,14.0,kV,0.7,mL/h,18.0,cm,,,25.0,,,%,True,,488.0,nm,53.0,nm,,,,,,,,,,,,,,,,,,
